Repository: cuiyist/nanoxtalsyn-site

File: data/reader/records/acsami2021-1c07986-ag-nanocrystal-clusters-template-4.json
{"source_id":"acsami2021-1c07986-ag-nanocrystal-clusters","title":"Lin et al. (2021): Ag@Template-4 silver nanocrystal cluster","material_formula":"Ag","productFacts":[{"label":"Composition","value":"Ag nanocrystals in polymer cluster","scope":"Ag@Template-4 prepared cluster, Figure 2 panels d/h.","sample_id":"acsami2021-1c07986-ag-nanocrystal-clusters-template-4-product","recipe_link":"explicit","status":"reported","source":{"data_path":"data/records/acsami2021-1c07986-ag-nanocrystal-clusters-template-4.json","json_pointer":"/products/0/composition","input_sha256":"36e9500d3a34484eda333378caa8627f783f496f640cfcf154290f3319c8fdbe"},"source_locator":[{"source_id":"acsami2021-1c07986-ag-nanocrystal-clusters","locator":"Main PDF p.6 / printed 39811, Figure 3b XRD"}],"qualifier":"","basis":"","record_id":"acsami2021-1c07986-ag-nanocrystal-clusters-template-4","kind":"composition"},{"label":"XRD phase","value":"Metallic fcc Ag by XRD","scope":"Figure 3b Ag fcc assignment; no measured sample coordinates.","sample_id":"acsami2021-1c07986-ag-nanocrystal-clusters-template-4-product","recipe_link":"explicit","status":"reported","source":{"data_path":"data/records/acsami2021-1c07986-ag-nanocrystal-clusters-template-4.json","json_pointer":"/products/0/phase","input_sha256":"36e9500d3a34484eda333378caa8627f783f496f640cfcf154290f3319c8fdbe"},"source_locator":[{"source_id":"acsami2021-1c07986-ag-nanocrystal-clusters","locator":"Main PDF p.6 / printed 39811, Figure 3b"}],"qualifier":"","basis":"","record_id":"acsami2021-1c07986-ag-nanocrystal-clusters-template-4","kind":"phase"},{"label":"Ag grain TEM diameter","value":"5.6 ± 0.9 nm","scope":"Template-4 Ag grain population; ± spread statistic not defined. This is not the ~40 nm cluster or ~70 nm group DLS diameter.","sample_id":"acsami2021-1c07986-ag-nanocrystal-clusters-template-4-product","recipe_link":"explicit","status":"reported","source":{"data_path":"data/records/acsami2021-1c07986-ag-nanocrystal-clusters-template-4.json","json_pointer":"/measurements/0/value","input_sha256":"36e9500d3a34484eda333378caa8627f783f496f640cfcf154290f3319c8fdbe"},"source_locator":[{"source_id":"acsami2021-1c07986-ag-nanocrystal-clusters","locator":"Main PDF p.6 / printed 39811, grain-size paragraph following Figure 2"}],"qualifier":"","basis":"","record_id":"acsami2021-1c07986-ag-nanocrystal-clusters-template-4","kind":"component_nanocrystal_diameter","measurement_id":"grain-diameter-tem"}],"featuredProductFacts":[{"label":"Composition","value":"Ag nanocrystals in polymer cluster","scope":"Ag@Template-4 prepared cluster, Figure 2 panels d/h.","sample_id":"acsami2021-1c07986-ag-nanocrystal-clusters-template-4-product","recipe_link":"explicit","status":"reported","source":{"data_path":"data/records/acsami2021-1c07986-ag-nanocrystal-clusters-template-4.json","json_pointer":"/products/0/composition","input_sha256":"36e9500d3a34484eda333378caa8627f783f496f640cfcf154290f3319c8fdbe"},"source_locator":[{"source_id":"acsami2021-1c07986-ag-nanocrystal-clusters","locator":"Main PDF p.6 / printed 39811, Figure 3b XRD"}],"qualifier":"","basis":"","record_id":"acsami2021-1c07986-ag-nanocrystal-clusters-template-4","kind":"composition"},{"label":"XRD phase","value":"Metallic fcc Ag by XRD","scope":"Figure 3b Ag fcc assignment; no measured sample coordinates.","sample_id":"acsami2021-1c07986-ag-nanocrystal-clusters-template-4-product","recipe_link":"explicit","status":"reported","source":{"data_path":"data/records/acsami2021-1c07986-ag-nanocrystal-clusters-template-4.json","json_pointer":"/products/0/phase","input_sha256":"36e9500d3a34484eda333378caa8627f783f496f640cfcf154290f3319c8fdbe"},"source_locator":[{"source_id":"acsami2021-1c07986-ag-nanocrystal-clusters","locator":"Main PDF p.6 / printed 39811, Figure 3b"}],"qualifier":"","basis":"","record_id":"acsami2021-1c07986-ag-nanocrystal-clusters-template-4","kind":"phase"},{"label":"Ag grain TEM diameter","value":"5.6 ± 0.9 nm","scope":"Template-4 Ag grain population; ± spread statistic not defined. This is not the ~40 nm cluster or ~70 nm group DLS diameter.","sample_id":"acsami2021-1c07986-ag-nanocrystal-clusters-template-4-product","recipe_link":"explicit","status":"reported","source":{"data_path":"data/records/acsami2021-1c07986-ag-nanocrystal-clusters-template-4.json","json_pointer":"/measurements/0/value","input_sha256":"36e9500d3a34484eda333378caa8627f783f496f640cfcf154290f3319c8fdbe"},"source_locator":[{"source_id":"acsami2021-1c07986-ag-nanocrystal-clusters","locator":"Main PDF p.6 / printed 39811, grain-size paragraph following Figure 2"}],"qualifier":"","basis":"","record_id":"acsami2021-1c07986-ag-nanocrystal-clusters-template-4","kind":"component_nanocrystal_diameter","measurement_id":"grain-diameter-tem"}],"allProductFacts":[{"label":"Composition","value":"Ag nanocrystals in polymer cluster","scope":"Ag@Template-4 prepared cluster, Figure 2 panels d/h.","sample_id":"acsami2021-1c07986-ag-nanocrystal-clusters-template-4-product","recipe_link":"explicit","status":"reported","source":{"data_path":"data/records/acsami2021-1c07986-ag-nanocrystal-clusters-template-4.json","json_pointer":"/products/0/composition","input_sha256":"36e9500d3a34484eda333378caa8627f783f496f640cfcf154290f3319c8fdbe"},"source_locator":[{"source_id":"acsami2021-1c07986-ag-nanocrystal-clusters","locator":"Main PDF p.6 / printed 39811, Figure 3b XRD"}],"qualifier":"","basis":"","record_id":"acsami2021-1c07986-ag-nanocrystal-clusters-template-4","kind":"composition"},{"label":"XRD phase","value":"Metallic fcc Ag by XRD","scope":"Figure 3b Ag fcc assignment; no measured sample coordinates.","sample_id":"acsami2021-1c07986-ag-nanocrystal-clusters-template-4-product","recipe_link":"explicit","status":"reported","source":{"data_path":"data/records/acsami2021-1c07986-ag-nanocrystal-clusters-template-4.json","json_pointer":"/products/0/phase","input_sha256":"36e9500d3a34484eda333378caa8627f783f496f640cfcf154290f3319c8fdbe"},"source_locator":[{"source_id":"acsami2021-1c07986-ag-nanocrystal-clusters","locator":"Main PDF p.6 / printed 39811, Figure 3b"}],"qualifier":"","basis":"","record_id":"acsami2021-1c07986-ag-nanocrystal-clusters-template-4","kind":"phase"},{"label":"Ag grain TEM diameter","value":"5.6 ± 0.9 nm","scope":"Template-4 Ag grain population; ± spread statistic not defined. This is not the ~40 nm cluster or ~70 nm group DLS diameter.","sample_id":"acsami2021-1c07986-ag-nanocrystal-clusters-template-4-product","recipe_link":"explicit","status":"reported","source":{"data_path":"data/records/acsami2021-1c07986-ag-nanocrystal-clusters-template-4.json","json_pointer":"/measurements/0/value","input_sha256":"36e9500d3a34484eda333378caa8627f783f496f640cfcf154290f3319c8fdbe"},"source_locator":[{"source_id":"acsami2021-1c07986-ag-nanocrystal-clusters","locator":"Main PDF p.6 / printed 39811, grain-size paragraph following Figure 2"}],"qualifier":"","basis":"","record_id":"acsami2021-1c07986-ag-nanocrystal-clusters-template-4","kind":"component_nanocrystal_diameter","measurement_id":"grain-diameter-tem"}],"propertyFacts":[],"productContexts":[{"sample_id":"acsami2021-1c07986-ag-nanocrystal-clusters-template-4-product","label":"Ag@Template-4; Figure 2 d/h, Figure 3a/b","recipe_link":"explicit","source":{"data_path":"data/records/acsami2021-1c07986-ag-nanocrystal-clusters-template-4.json","json_pointer":"/products/0","input_sha256":"36e9500d3a34484eda333378caa8627f783f496f640cfcf154290f3319c8fdbe"},"notes":["Figure 2 maps named ratio variants to TEM panels; same physical batch for XRD and TEM is not established.","The main text gives group-wide cluster diameters of ~40 nm by TEM and ~70 nm by DLS. SI p.6 (S-6), Table S2 separately tabulates TEM and DLS cluster sizes for Ag@Template-1–4; these cluster sizes are distinct from the Ag-grain diameters recorded here."]}],"primary_product":{"samples":[{"sample_id":"acsami2021-1c07986-ag-nanocrystal-clusters-template-4-product","label":"Ag@Template-4; Figure 2 d/h, Figure 3a/b","recipe_link":"explicit","source":{"data_path":"data/records/acsami2021-1c07986-ag-nanocrystal-clusters-template-4.json","json_pointer":"/products/0","input_sha256":"36e9500d3a34484eda333378caa8627f783f496f640cfcf154290f3319c8fdbe"},"notes":["Figure 2 maps named ratio variants to TEM panels; same physical batch for XRD and TEM is not established.","The main text gives group-wide cluster diameters of ~40 nm by TEM and ~70 nm by DLS. SI p.6 (S-6), Table S2 separately tabulates TEM and DLS cluster sizes for Ag@Template-1–4; these cluster sizes are distinct from the Ag-grain diameters recorded here."]}],"default_sample_id":"acsami2021-1c07986-ag-nanocrystal-clusters-template-4-product"},"nominalTarget":{"label":"Intended product","value":"Ag nanocrystals within polymer cluster","scope":"Source-named polymer-supported Ag nanocrystal cluster; no atomistic cluster model inferred.","source":{"data_path":"data/records/acsami2021-1c07986-ag-nanocrystal-clusters-template-4.json","json_pointer":"/intended_target/composition","input_sha256":"36e9500d3a34484eda333378caa8627f783f496f640cfcf154290f3319c8fdbe"}},"figures":[{"id":"figure-2-tem-a-j","public_asset":"assets/paper-reviews/acsami2021-1c07986-ag-nanocrystal-clusters/figure-2-tem-a-j.png","public_asset_sha256":"89320ed68d3e1dbfb5c2cd342366bbdc0522d802afc5d57a4d3a553de70519e3","categories":["structure"],"category":"structure","title":"Figure 2 · Ag@Template-1–4 TEM and size context","summary":"TEM cluster panels a–d and Ag-grain panels e–h map to Template-1/2/3/4 respectively; panel i has a caption/legend disagreement, and panel j has a panel-letter/ratio conflict.","scope":"Four named polymer-template routes; no cross-panel physical-batch identity is asserted.","sample_scope":"Four named polymer-template routes; no cross-panel physical-batch identity is asserted.","source_locator":{"document_role":"main","page":5,"figure":"Figure 2"},"source_id":"acsami2021-1c07986-ag-nanocrystal-clusters","record_links":["acsami2021-1c07986-ag-nanocrystal-clusters-template-1","acsami2021-1c07986-ag-nanocrystal-clusters-template-2","acsami2021-1c07986-ag-nanocrystal-clusters-template-3","acsami2021-1c07986-ag-nanocrystal-clusters-template-4"],"sample_links":["acsami2021-1c07986-ag-nanocrystal-clusters-template-1-product","acsami2021-1c07986-ag-nanocrystal-clusters-template-2-product","acsami2021-1c07986-ag-nanocrystal-clusters-template-3-product","acsami2021-1c07986-ag-nanocrystal-clusters-template-4-product"],"source":{"data_path":"data/records/acsami2021-1c07986-ag-nanocrystal-clusters-template-1.json","json_pointer":"/products/0/morphology","input_sha256":"a604f0ac909a2418bb51468c131d215f1af526c2fa391ec0325e77e46c7825e6"},"evidence_class":"source_figure","reader_url":"records/acsami2021-1c07986-ag-nanocrystal-clusters-template-1.html?view=reader#structures","notes":["Panel pairs a/e, b/f, c/g, d/h map to Templates 1–4.","Figure 2i caption says DLS/TEM while legend says DLS/AFM; no numeric value was extracted from that plot.","The rightmost j plot is mislabeled h in the caption. Template-3 appears as 2:5 in synthesis/Figure 2j but 1:2 in p.6 results; conflict remains unresolved.","Publisher permission for this source crop is unverified."],"sample_linkage":"Four named polymer-template routes; no cross-panel physical-batch identity is asserted.","same_batch_asserted":false},{"id":"figure-3-uv-xrd-xps","public_asset":"assets/paper-reviews/acsami2021-1c07986-ag-nanocrystal-clusters/figure-3-uv-xrd-xps.png","public_asset_sha256":"feec6e9fc061f7682be321decd3900fb05e684c6b93b6d7f1ceef4e48379b9a9","categories":["property"],"category":"property","title":"Figure 3 · UV–vis, XRD, and Template-4 XPS","summary":"Panels a/b compare the four Ag@Template variants; XPS panels c/d characterize Template-4 only.","scope":"All four variant samples are linked for UV–vis/XRD; only Template-4 is linked to XPS. No XPS assay is assigned to Templates 1–3.","sample_scope":"All four variant samples are linked for UV–vis/XRD; only Template-4 is linked to XPS. No XPS assay is assigned to Templates 1–3.","source_locator":{"document_role":"main","page":6,"figure":"Figure 3"},"source_id":"acsami2021-1c07986-ag-nanocrystal-clusters","record_links":["acsami2021-1c07986-ag-nanocrystal-clusters-template-1","acsami2021-1c07986-ag-nanocrystal-clusters-template-2","acsami2021-1c07986-ag-nanocrystal-clusters-template-3","acsami2021-1c07986-ag-nanocrystal-clusters-template-4"],"sample_links":["acsami2021-1c07986-ag-nanocrystal-clusters-template-1-product","acsami2021-1c07986-ag-nanocrystal-clusters-template-2-product","acsami2021-1c07986-ag-nanocrystal-clusters-template-3-product","acsami2021-1c07986-ag-nanocrystal-clusters-template-4-product"],"source":{"data_path":"data/records/acsami2021-1c07986-ag-nanocrystal-clusters-template-4.json","json_pointer":"/products/0/phase","input_sha256":"36e9500d3a34484eda333378caa8627f783f496f640cfcf154290f3319c8fdbe"},"evidence_class":"source_figure","reader_url":"records/acsami2021-1c07986-ag-nanocrystal-clusters-template-4.html?view=reader#properties","notes":["Figure 3a/b: four named variants; Figure 3c/d: Template-4 XPS only.","fcc Ag is source-reported by XRD; the atomic viewer uses a separate external reference, not measured sample coordinates.","Publisher permission for this source crop is unverified."],"sample_linkage":"All four variant samples are linked for UV–vis/XRD; only Template-4 is linked to XPS. No XPS assay is assigned to Templates 1–3.","same_batch_asserted":false},{"id":"authored-nanoreactor-route","public_asset":"assets/protocol/acsami2021-1c07986-ag-nanocrystal-clusters-nanoreactor-route.svg","public_asset_sha256":"335a95d0b357c5c1ae0f250c214a7fbb350531908686e62a0a4bbe4a9f36322c","categories":["synthesis"],"category":"synthesis","title":"Nanoreactor route · authored stage illustration","summary":"NanoXtalSyn-authored conceptual template, AgNO3 loading, TBAB reduction, washing, and drying route.","scope":"All four records share stage types while AgNO3:AA-unit ratio remains variant-specific; vessel geometry is not measured.","sample_scope":"All four records share stage types while AgNO3:AA-unit ratio remains variant-specific; vessel geometry is not measured.","source_locator":{"document_role":"main","page":3,"figure":"Route illustration"},"source_id":"acsami2021-1c07986-ag-nanocrystal-clusters","record_links":["acsami2021-1c07986-ag-nanocrystal-clusters-template-1","acsami2021-1c07986-ag-nanocrystal-clusters-template-2","acsami2021-1c07986-ag-nanocrystal-clusters-template-3","acsami2021-1c07986-ag-nanocrystal-clusters-template-4"],"sample_links":["acsami2021-1c07986-ag-nanocrystal-clusters-template-1-product","acsami2021-1c07986-ag-nanocrystal-clusters-template-2-product","acsami2021-1c07986-ag-nanocrystal-clusters-template-3-product","acsami2021-1c07986-ag-nanocrystal-clusters-template-4-product"],"source":{"data_path":"data/records/acsami2021-1c07986-ag-nanocrystal-clusters-template-1.json","json_pointer":"/operations/0","input_sha256":"a604f0ac909a2418bb51468c131d215f1af526c2fa391ec0325e77e46c7825e6"},"evidence_class":"authored_illustration","reader_url":"records/acsami2021-1c07986-ag-nanocrystal-clusters-template-1.html?view=reader#structures","notes":["Source-bound schematic only; no source figure pixels or quantitative vessel geometry."],"sample_linkage":"All four records share stage types while AgNO3:AA-unit ratio remains variant-specific; vessel geometry is not measured.","same_batch_asserted":false},{"id":"authored-template-4-morphology","public_asset":"assets/morphology-interpretations/acsami2021-1c07986-ag-nanocrystal-clusters-template-4-morphology.svg","public_asset_sha256":"6be40fc3c7ba5e33cbdb336c0bb91099d60153a1f25cea22974b89a56f5b9ef8","categories":["structure"],"category":"structure","title":"Ag@Template-4 · authored morphology context","summary":"Authored source-qualified cluster/grain context for Ag@Template-4; Figure 2 panels d/h supply the visual basis.","scope":"Schematic cluster and grain layout only; not a micrograph, measured 3D envelope, or atomic coordinate model.","sample_scope":"Schematic cluster and grain layout only; not a micrograph, measured 3D envelope, or atomic coordinate model.","source_locator":{"document_role":"main","page":5,"figure":"Template-4 morphology illustration"},"source_id":"acsami2021-1c07986-ag-nanocrystal-clusters","record_links":["acsami2021-1c07986-ag-nanocrystal-clusters-template-4"],"sample_links":["acsami2021-1c07986-ag-nanocrystal-clusters-template-4-product"],"source":{"data_path":"data/records/acsami2021-1c07986-ag-nanocrystal-clusters-template-4.json","json_pointer":"/products/0/morphology","input_sha256":"36e9500d3a34484eda333378caa8627f783f496f640cfcf154290f3319c8fdbe"},"evidence_class":"authored_illustration","reader_url":"records/acsami2021-1c07986-ag-nanocrystal-clusters-template-4.html?view=reader#structures","notes":["Illustrative source-qualified morphology; constituent count, layout, scale and polymer conformation are unmeasured."],"sample_linkage":"Schematic cluster and grain layout only; not a micrograph, measured 3D envelope, or atomic coordinate model.","same_batch_asserted":false}],"intuition":[{"title":"Prepared polymer is the template reagent","text":"The record starts from 10 mg of a prepared star-brush copolymer in 10 mL DMF. Its upstream synthesis partly follows prior work and is not reconstructed as a complete independent route here.","source_id":"acsami2021-1c07986-ag-nanocrystal-clusters","source_locator":"Main PDF p.3 Experimental","claim_type":"method_scope"},{"title":"Figure 2 has source-label disagreements","text":"Panel i caption says DLS/TEM while the plot legend says DLS/AFM; the Figure 2 caption also mislabels the rightmost j plot as h. No numerical route value is taken from the disputed plot.","source_id":"acsami2021-1c07986-ag-nanocrystal-clusters","source_locator":"Main PDF p.5 Figure 2","claim_type":"source_reported_conflict"},{"title":"XPS belongs to Template-4","text":"Figure 3c/d XPS is Template-4 context only. Figure 3a/b compares all four named routes, while the Ag fcc viewer is an external reference rather than measured coordinates.","source_id":"acsami2021-1c07986-ag-nanocrystal-clusters","source_locator":"Main PDF p.6 Figure 3","claim_type":"sample_scope"}],"scopeLabel":"Ag@Template-4, AgNO3:AA ratio 1:1; main PDF pp.1–6 of 13 and Figures 2–3 independently scoped. SI and biological assays were not reviewed. Grain diameter is a component measurement, not cluster size.","source":{"data_path":"data/records/acsami2021-1c07986-ag-nanocrystal-clusters-template-4.json","json_pointer":"","input_sha256":"36e9500d3a34484eda333378caa8627f783f496f640cfcf154290f3319c8fdbe"},"data_links":{"record":"data/records/acsami2021-1c07986-ag-nanocrystal-clusters-template-4.json","record_page":"records/acsami2021-1c07986-ag-nanocrystal-clusters-template-4.html?view=data"},"availability":{"figures":"selected_source_figures_and_authored_context_with_explicit_rights_scope","intuition":"source_attributed","product_facts":"available"},"presentation_status":"source_and_authored_assets_scoped_method","sourceAudit":{"status":"independent_scoped_quick_audit_and_r4_delta_accepted","audit_sha256":"336c47c3ffe09d15d5fded6f5b1a9d281c36d653a21dd1eac41f6dd875fd7896","scope":"Main PDF pp.1–6 of 13 and Figures 2–3; no SI, biology, or formal complete-paper Reader."},"conflictPairs":[],"protocol_art":{"schema":"mattersyn-optional-protocol-art-binding-delta/1","record_id":"acsami2021-1c07986-ag-nanocrystal-clusters-template-4","record_sha256":"36e9500d3a34484eda333378caa8627f783f496f640cfcf154290f3319c8fdbe","bindings":[{"operation_id":"dissolve","asset_path":"assets/protocol/acsami2021-1c07986-ag-nanocrystal-clusters-nanoreactor-route.svg","asset_sha256":"335a95d0b357c5c1ae0f250c214a7fbb350531908686e62a0a4bbe4a9f36322c","source_locator":"Main PDF p.3 Ag@Template preparation and workup","caption":"NanoXtalSyn-authored conceptual source-bound stage schematic; apparatus geometry and colors are illustrative."},{"operation_id":"load","asset_path":"assets/protocol/acsami2021-1c07986-ag-nanocrystal-clusters-nanoreactor-route.svg","asset_sha256":"335a95d0b357c5c1ae0f250c214a7fbb350531908686e62a0a4bbe4a9f36322c","source_locator":"Main PDF p.3 Ag@Template preparation and workup","caption":"NanoXtalSyn-authored conceptual source-bound stage schematic; apparatus geometry and colors are illustrative."},{"operation_id":"reduce","asset_path":"assets/protocol/acsami2021-1c07986-ag-nanocrystal-clusters-nanoreactor-route.svg","asset_sha256":"335a95d0b357c5c1ae0f250c214a7fbb350531908686e62a0a4bbe4a9f36322c","source_locator":"Main PDF p.3 Ag@Template preparation and workup","caption":"NanoXtalSyn-authored conceptual source-bound stage schematic; apparatus geometry and colors are illustrative."},{"operation_id":"wash","asset_path":"assets/protocol/acsami2021-1c07986-ag-nanocrystal-clusters-nanoreactor-route.svg","asset_sha256":"335a95d0b357c5c1ae0f250c214a7fbb350531908686e62a0a4bbe4a9f36322c","source_locator":"Main PDF p.3 Ag@Template preparation and workup","caption":"NanoXtalSyn-authored conceptual source-bound stage schematic; apparatus geometry and colors are illustrative."},{"operation_id":"dry","asset_path":"assets/protocol/acsami2021-1c07986-ag-nanocrystal-clusters-nanoreactor-route.svg","asset_sha256":"335a95d0b357c5c1ae0f250c214a7fbb350531908686e62a0a4bbe4a9f36322c","source_locator":"Main PDF p.3 Ag@Template preparation and workup","caption":"NanoXtalSyn-authored conceptual source-bound stage schematic; apparatus geometry and colors are illustrative."}]},"general_background":[{"id":"general-context","title":"Thermodynamics and kinetics","summary":"Thermodynamics describes which states are energetically favoured, while kinetics governs how quickly a system can move between them. A change can be favourable yet proceed slowly when an activation barrier or limited transport restricts the pathway.","label":"General background, not the authors' interpretation","reference":{"doi":"10.1021/cr400544s","url":"https://doi.org/10.1021/cr400544s","title":"Mechanisms of Nucleation and Growth of Nanoparticles in Solution","authors":["Nguyen T. K. Thanh","N. Maclean","S. Mahiddine"],"year":2014,"metadata_response_sha256":"997f5bb631896f547843d7cf01573d11c3d62d6de6a941962d5c52a408320998","resolver_redirect_verified":true,"exact_DOI_metadata_verified":true,"paper_or_abstract_requested":false},"reagent_specific":false,"topic":"general-context"}]}

File: data/reader/records/ai2021-acsanm-1c01425-ti3c2-mxene-quantum-dots-mqds-1.json
{"source_id":"ai2021-acsanm-1c01425","title":"Fanrong Ai; Chaojun Fu; Guojun Cheng; Huanhuan Zhang; Yingchun Feng; Xiluan Yan; Xiangjuan Zheng (2021): Ti3C2 MXene quantum dots (MQDs)","material_formula":"Ti3C2","conflictPairs":[],"productFacts":[{"label":"Diameter","value":"2.73 nm","scope":"TEM; as stated for this product.","sample_id":"ai2021-acsanm-1c01425-ti3c2-mxene-quantum-dots-mqds-1--product","status":"reported","source":{"data_path":"data/records/ai2021-acsanm-1c01425-ti3c2-mxene-quantum-dots-mqds-1.json","json_pointer":"/measurements/0/value","input_sha256":"18aaf0f40572e01af9abef704be89d7f6deaccecfd37f423599a71ec06b51122"},"source_locator":[{"source_id":"ai2021-acsanm-1c01425","locator":"Main PDF p.3"}],"record_id":"ai2021-acsanm-1c01425-ti3c2-mxene-quantum-dots-mqds-1","kind":"measurement","measurement_id":"ai2021-acsanm-1c01425-ti3c2-mxene-quantum-dots-mqds-1--size"},{"label":"Shape","value":"dot","scope":"As stated for this product.","sample_id":"ai2021-acsanm-1c01425-ti3c2-mxene-quantum-dots-mqds-1--product","status":"reported","source":{"data_path":"data/records/ai2021-acsanm-1c01425-ti3c2-mxene-quantum-dots-mqds-1.json","json_pointer":"/products/0/morphology","input_sha256":"18aaf0f40572e01af9abef704be89d7f6deaccecfd37f423599a71ec06b51122"},"source_locator":[{"source_id":"ai2021-acsanm-1c01425","locator":"Main PDF p.1"}],"record_id":"ai2021-acsanm-1c01425-ti3c2-mxene-quantum-dots-mqds-1","kind":"product_fact"},{"label":"Surface ligand","value":"amino groups","scope":"As stated for this product.","sample_id":"ai2021-acsanm-1c01425-ti3c2-mxene-quantum-dots-mqds-1--product","status":"reported","source":{"data_path":"data/records/ai2021-acsanm-1c01425-ti3c2-mxene-quantum-dots-mqds-1.json","json_pointer":"/products/0/surface","input_sha256":"18aaf0f40572e01af9abef704be89d7f6deaccecfd37f423599a71ec06b51122"},"source_locator":[{"source_id":"ai2021-acsanm-1c01425","locator":"Main PDF p.1"}],"record_id":"ai2021-acsanm-1c01425-ti3c2-mxene-quantum-dots-mqds-1","kind":"product_fact"},{"label":"Photoluminescence peak","value":"410 nm","scope":"photoluminescence spectroscopy; as stated for this product.","sample_id":"ai2021-acsanm-1c01425-ti3c2-mxene-quantum-dots-mqds-1--product","status":"reported","source":{"data_path":"data/records/ai2021-acsanm-1c01425-ti3c2-mxene-quantum-dots-mqds-1.json","json_pointer":"/measurements/1/value","input_sha256":"18aaf0f40572e01af9abef704be89d7f6deaccecfd37f423599a71ec06b51122"},"source_locator":[{"source_id":"ai2021-acsanm-1c01425","locator":"Main PDF p.4"}],"record_id":"ai2021-acsanm-1c01425-ti3c2-mxene-quantum-dots-mqds-1","kind":"measurement","measurement_id":"ai2021-acsanm-1c01425-ti3c2-mxene-quantum-dots-mqds-1--photoluminescence-peak"},{"label":"Photoluminescence quantum yield","value":"13.55 %","scope":"photoluminescence spectroscopy; as stated for this product.","sample_id":"ai2021-acsanm-1c01425-ti3c2-mxene-quantum-dots-mqds-1--product","status":"reported","source":{"data_path":"data/records/ai2021-acsanm-1c01425-ti3c2-mxene-quantum-dots-mqds-1.json","json_pointer":"/measurements/2/value","input_sha256":"18aaf0f40572e01af9abef704be89d7f6deaccecfd37f423599a71ec06b51122"},"source_locator":[{"source_id":"ai2021-acsanm-1c01425","locator":"Main PDF p.4"}],"record_id":"ai2021-acsanm-1c01425-ti3c2-mxene-quantum-dots-mqds-1","kind":"measurement","measurement_id":"ai2021-acsanm-1c01425-ti3c2-mxene-quantum-dots-mqds-1--photoluminescence-quantum-yield"}],"featuredProductFacts":[],"allProductFacts":[{"label":"Diameter","value":"2.73 nm","scope":"TEM; as stated for this product.","sample_id":"ai2021-acsanm-1c01425-ti3c2-mxene-quantum-dots-mqds-1--product","status":"reported","source":{"data_path":"data/records/ai2021-acsanm-1c01425-ti3c2-mxene-quantum-dots-mqds-1.json","json_pointer":"/measurements/0/value","input_sha256":"18aaf0f40572e01af9abef704be89d7f6deaccecfd37f423599a71ec06b51122"},"source_locator":[{"source_id":"ai2021-acsanm-1c01425","locator":"Main PDF p.3"}],"record_id":"ai2021-acsanm-1c01425-ti3c2-mxene-quantum-dots-mqds-1","kind":"measurement","measurement_id":"ai2021-acsanm-1c01425-ti3c2-mxene-quantum-dots-mqds-1--size"},{"label":"Shape","value":"dot","scope":"As stated for this product.","sample_id":"ai2021-acsanm-1c01425-ti3c2-mxene-quantum-dots-mqds-1--product","status":"reported","source":{"data_path":"data/records/ai2021-acsanm-1c01425-ti3c2-mxene-quantum-dots-mqds-1.json","json_pointer":"/products/0/morphology","input_sha256":"18aaf0f40572e01af9abef704be89d7f6deaccecfd37f423599a71ec06b51122"},"source_locator":[{"source_id":"ai2021-acsanm-1c01425","locator":"Main PDF p.1"}],"record_id":"ai2021-acsanm-1c01425-ti3c2-mxene-quantum-dots-mqds-1","kind":"product_fact"},{"label":"Surface ligand","value":"amino groups","scope":"As stated for this product.","sample_id":"ai2021-acsanm-1c01425-ti3c2-mxene-quantum-dots-mqds-1--product","status":"reported","source":{"data_path":"data/records/ai2021-acsanm-1c01425-ti3c2-mxene-quantum-dots-mqds-1.json","json_pointer":"/products/0/surface","input_sha256":"18aaf0f40572e01af9abef704be89d7f6deaccecfd37f423599a71ec06b51122"},"source_locator":[{"source_id":"ai2021-acsanm-1c01425","locator":"Main PDF p.1"}],"record_id":"ai2021-acsanm-1c01425-ti3c2-mxene-quantum-dots-mqds-1","kind":"product_fact"},{"label":"Photoluminescence peak","value":"410 nm","scope":"photoluminescence spectroscopy; as stated for this product.","sample_id":"ai2021-acsanm-1c01425-ti3c2-mxene-quantum-dots-mqds-1--product","status":"reported","source":{"data_path":"data/records/ai2021-acsanm-1c01425-ti3c2-mxene-quantum-dots-mqds-1.json","json_pointer":"/measurements/1/value","input_sha256":"18aaf0f40572e01af9abef704be89d7f6deaccecfd37f423599a71ec06b51122"},"source_locator":[{"source_id":"ai2021-acsanm-1c01425","locator":"Main PDF p.4"}],"record_id":"ai2021-acsanm-1c01425-ti3c2-mxene-quantum-dots-mqds-1","kind":"measurement","measurement_id":"ai2021-acsanm-1c01425-ti3c2-mxene-quantum-dots-mqds-1--photoluminescence-peak"},{"label":"Photoluminescence quantum yield","value":"13.55 %","scope":"photoluminescence spectroscopy; as stated for this product.","sample_id":"ai2021-acsanm-1c01425-ti3c2-mxene-quantum-dots-mqds-1--product","status":"reported","source":{"data_path":"data/records/ai2021-acsanm-1c01425-ti3c2-mxene-quantum-dots-mqds-1.json","json_pointer":"/measurements/2/value","input_sha256":"18aaf0f40572e01af9abef704be89d7f6deaccecfd37f423599a71ec06b51122"},"source_locator":[{"source_id":"ai2021-acsanm-1c01425","locator":"Main PDF p.4"}],"record_id":"ai2021-acsanm-1c01425-ti3c2-mxene-quantum-dots-mqds-1","kind":"measurement","measurement_id":"ai2021-acsanm-1c01425-ti3c2-mxene-quantum-dots-mqds-1--photoluminescence-quantum-yield"}],"productContexts":[{"sample_id":"ai2021-acsanm-1c01425-ti3c2-mxene-quantum-dots-mqds-1--product","label":"Ti3C2 MXene quantum dots (MQDs)","recipe_link":"explicit","notes":["Reactor: 75 mL Teflon-lined stainless-steel autoclave (Main PDF p.2).","Reaction temperature: 120 degC (Main PDF p.2).","Reaction time: 6 h (Main PDF p.2)."],"record_id":"ai2021-acsanm-1c01425-ti3c2-mxene-quantum-dots-mqds-1","source":{"data_path":"data/records/ai2021-acsanm-1c01425-ti3c2-mxene-quantum-dots-mqds-1.json","json_pointer":"/products/0","input_sha256":"18aaf0f40572e01af9abef704be89d7f6deaccecfd37f423599a71ec06b51122"}}],"primary_product":{"record_id":"ai2021-acsanm-1c01425-ti3c2-mxene-quantum-dots-mqds-1","sample_ids":["ai2021-acsanm-1c01425-ti3c2-mxene-quantum-dots-mqds-1--product"],"default_sample_id":"ai2021-acsanm-1c01425-ti3c2-mxene-quantum-dots-mqds-1--product"},"nominalTarget":[],"figures":[{"id":"ai2021-acsanm-1c01425-figure-1","source_id":"ai2021-acsanm-1c01425","public_asset":"assets/paper-reviews/ai2021-acsanm-1c01425/figure-1.png","public_asset_sha256":"5d8c21e2129eb31c86110485a358240db1a36a26c48c1329e1458c51032a6086","category":"structure","categories":["structure"],"title":"Figure 1","caption":"Figure 1; cited main article, PDF page 3. Automatic caption-based category: structure. Paper-level evidence; no sample match is asserted.","summary":"Figure from the paper, placed by its caption. It is not matched to a specific sample of this record.","scope":"Figure from the paper, placed by its caption. It is not matched to a specific sample of this record.","sample_scope":"Figure from the paper, placed by its caption. It is not matched to a specific sample of this record.","public_caption":"Scanning and transmission electron microscopy images show the structure and elemental distribution of Ti3AlC2 and Ti3C2 MXene materials.","source_locator":{"document_role":"main","page":3,"figure":"Figure 1"},"record_links":["ai2021-acsanm-1c01425-ti3c2-mxene-quantum-dots-mqds-1"],"sample_links":[],"sample_links_by_record":{"ai2021-acsanm-1c01425-ti3c2-mxene-quantum-dots-mqds-1":[]},"selected_evidence_only":true,"same_batch_asserted":false,"copyright_permission_verified":false,"provenance":{"render_tool":"PyMuPDF automatic PDF figure-region crop","pdf_page":3,"asset_sha256":"5d8c21e2129eb31c86110485a358240db1a36a26c48c1329e1458c51032a6086","resampled":false,"crop_includes":"Automatically selected figure-region graphics and nearby labels; raw caption text remains in the private working files; only an explicitly supplied public caption is displayed.","license_statement":"permission_not_established","source_pixels_redrawn":false,"source_pdf_sha256":"b438d5f0a51030f3f280b28aa258018ab2c1a6143e65addeccb1051841955303","render_dpi":200,"page_size_pdf_points":[625.4359741210938,818.3619995117188],"crop_box_pdf_points":[56.49129867553711,43.16900634765625,568.4920043945312,292.73699951171875],"pixel_size":[1424,695]},"source":{"data_path":"data/records/ai2021-acsanm-1c01425-ti3c2-mxene-quantum-dots-mqds-1.json","json_pointer":"/products","input_sha256":"18aaf0f40572e01af9abef704be89d7f6deaccecfd37f423599a71ec06b51122"}},{"id":"ai2021-acsanm-1c01425-figure-2","source_id":"ai2021-acsanm-1c01425","public_asset":"assets/paper-reviews/ai2021-acsanm-1c01425/figure-2.png","public_asset_sha256":"a4a73788ba49ca1ca9927de8356c1f251e4676577361ba76b7e558f9929a1b7d","category":"structure","categories":["structure"],"title":"Figure 2","caption":"Figure 2; cited main article, PDF page 4. Automatic caption-based category: structure. Paper-level evidence; no sample match is asserted.","summary":"Figure from the paper, placed by its caption. It is not matched to a specific sample of this record.","scope":"Figure from the paper, placed by its caption. It is not matched to a specific sample of this record.","sample_scope":"Figure from the paper, placed by its caption. It is not matched to a specific sample of this record.","public_caption":"X-ray and infrared spectroscopy data compare the structural and chemical properties of Ti3AlC2, Ti3C2 MXene, and Ti3C2 MQDs.","source_locator":{"document_role":"main","page":4,"figure":"Figure 2"},"record_links":["ai2021-acsanm-1c01425-ti3c2-mxene-quantum-dots-mqds-1"],"sample_links":[],"sample_links_by_record":{"ai2021-acsanm-1c01425-ti3c2-mxene-quantum-dots-mqds-1":[]},"selected_evidence_only":true,"same_batch_asserted":false,"copyright_permission_verified":false,"provenance":{"render_tool":"PyMuPDF automatic PDF figure-region crop","pdf_page":4,"asset_sha256":"a4a73788ba49ca1ca9927de8356c1f251e4676577361ba76b7e558f9929a1b7d","resampled":false,"crop_includes":"Automatically selected figure-region graphics and nearby labels; raw caption text remains in the private working files; only an explicitly supplied public caption is displayed.","license_statement":"permission_not_established","source_pixels_redrawn":false,"source_pdf_sha256":"b438d5f0a51030f3f280b28aa258018ab2c1a6143e65addeccb1051841955303","render_dpi":200,"page_size_pdf_points":[625.4359741210938,818.3619995117188],"crop_box_pdf_points":[56.49100112915039,65.16500854492188,304.4720153808594,274.02801513671875],"pixel_size":[690,581]},"source":{"data_path":"data/records/ai2021-acsanm-1c01425-ti3c2-mxene-quantum-dots-mqds-1.json","json_pointer":"/products","input_sha256":"18aaf0f40572e01af9abef704be89d7f6deaccecfd37f423599a71ec06b51122"}},{"id":"ai2021-acsanm-1c01425-figure-3","source_id":"ai2021-acsanm-1c01425","public_asset":"assets/paper-reviews/ai2021-acsanm-1c01425/figure-3.png","public_asset_sha256":"a2e3a38632f2ab005e0ba2e423ca2187fd25ee4b9a5e6428a29aef3c15b359ed","category":"property","categories":["property"],"title":"Figure 3","caption":"Figure 3; cited main article, PDF page 4. Automatic caption-based category: property. Paper-level evidence; no sample match is asserted.","summary":"Figure from the paper, placed by its caption. It is not matched to a specific sample of this record.","scope":"Figure from the paper, placed by its caption. It is not matched to a specific sample of this record.","sample_scope":"Figure from the paper, placed by its caption. It is not matched to a specific sample of this record.","public_caption":"Fluorescence and UV−vis spectra illustrate the optical behavior of Ti3C2 MQDs in aqueous solution under different excitation conditions.","source_locator":{"document_role":"main","page":4,"figure":"Figure 3"},"record_links":["ai2021-acsanm-1c01425-ti3c2-mxene-quantum-dots-mqds-1"],"sample_links":[],"sample_links_by_record":{"ai2021-acsanm-1c01425-ti3c2-mxene-quantum-dots-mqds-1":[]},"selected_evidence_only":true,"same_batch_asserted":false,"copyright_permission_verified":false,"provenance":{"render_tool":"PyMuPDF automatic PDF figure-region crop","pdf_page":4,"asset_sha256":"a2e3a38632f2ab005e0ba2e423ca2187fd25ee4b9a5e6428a29aef3c15b359ed","resampled":false,"crop_includes":"Automatically selected figure-region graphics and nearby labels; raw caption text remains in the private working files; only an explicitly supplied public caption is displayed.","license_statement":"permission_not_established","source_pixels_redrawn":false,"source_pdf_sha256":"b438d5f0a51030f3f280b28aa258018ab2c1a6143e65addeccb1051841955303","render_dpi":200,"page_size_pdf_points":[625.4359741210938,818.3619995117188],"crop_box_pdf_points":[56.49100112915039,594.8469848632812,304.4720153808594,691.1179809570312],"pixel_size":[690,268]},"source":{"data_path":"data/records/ai2021-acsanm-1c01425-ti3c2-mxene-quantum-dots-mqds-1.json","json_pointer":"/products","input_sha256":"18aaf0f40572e01af9abef704be89d7f6deaccecfd37f423599a71ec06b51122"}},{"id":"ai2021-acsanm-1c01425-figure-4","source_id":"ai2021-acsanm-1c01425","public_asset":"assets/paper-reviews/ai2021-acsanm-1c01425/figure-4.png","public_asset_sha256":"dfe9e5d1527de3dd0423f1e55485a82dc2978f4b9fc1da09115b65880b2217cf","category":"property","categories":["property"],"title":"Figure 4","caption":"Figure 4; cited main article, PDF page 4. Automatic caption-based category: property. Paper-level evidence; no sample match is asserted.","summary":"Figure from the paper, placed by its caption. It is not matched to a specific sample of this record.","scope":"Figure from the paper, placed by its caption. It is not matched to a specific sample of this record.","sample_scope":"Figure from the paper, placed by its caption. It is not matched to a specific sample of this record.","public_caption":"Fluorescence lifetime and intensity measurements show the response of Ti3C2 MQDs to varying concentrations of Ni2+ ions.","source_locator":{"document_role":"main","page":4,"figure":"Figure 4"},"record_links":["ai2021-acsanm-1c01425-ti3c2-mxene-quantum-dots-mqds-1"],"sample_links":[],"sample_links_by_record":{"ai2021-acsanm-1c01425-ti3c2-mxene-quantum-dots-mqds-1":[]},"selected_evidence_only":true,"same_batch_asserted":false,"copyright_permission_verified":false,"provenance":{"render_tool":"PyMuPDF automatic PDF figure-region crop","pdf_page":4,"asset_sha256":"dfe9e5d1527de3dd0423f1e55485a82dc2978f4b9fc1da09115b65880b2217cf","resampled":false,"crop_includes":"Automatically selected figure-region graphics and nearby labels; raw caption text remains in the private working files; only an explicitly supplied public caption is displayed.","license_statement":"permission_not_established","source_pixels_redrawn":false,"source_pdf_sha256":"b438d5f0a51030f3f280b28aa258018ab2c1a6143e65addeccb1051841955303","render_dpi":200,"page_size_pdf_points":[625.4359741210938,818.3619995117188],"crop_box_pdf_points":[320.4530029296875,497.5630187988281,568.4340209960938,701.1530151367188],"pixel_size":[689,566]},"source":{"data_path":"data/records/ai2021-acsanm-1c01425-ti3c2-mxene-quantum-dots-mqds-1.json","json_pointer":"/products","input_sha256":"18aaf0f40572e01af9abef704be89d7f6deaccecfd37f423599a71ec06b51122"}},{"id":"ai2021-acsanm-1c01425-figure-5","source_id":"ai2021-acsanm-1c01425","public_asset":"assets/paper-reviews/ai2021-acsanm-1c01425/figure-5.png","public_asset_sha256":"4bc66007aabfa2bc8d4d535f1001119ce73617e26d5cd625aa0459fb2e535ca9","category":"property","categories":["property"],"title":"Figure 5","caption":"Figure 5; cited main article, PDF page 5. Automatic caption-based category: property. Paper-level evidence; no sample match is asserted.","summary":"Figure from the paper, placed by its caption. It is not matched to a specific sample of this record.","scope":"Figure from the paper, placed by its caption. It is not matched to a specific sample of this record.","sample_scope":"Figure from the paper, placed by its caption. It is not matched to a specific sample of this record.","public_caption":"Fluorescence changes in Ti3C2 MQDs are observed when Ni2+ ions and histidine are sequentially introduced into the solution.","source_locator":{"document_role":"main","page":5,"figure":"Figure 5"},"record_links":["ai2021-acsanm-1c01425-ti3c2-mxene-quantum-dots-mqds-1"],"sample_links":[],"sample_links_by_record":{"ai2021-acsanm-1c01425-ti3c2-mxene-quantum-dots-mqds-1":[]},"selected_evidence_only":true,"same_batch_asserted":false,"copyright_permission_verified":false,"provenance":{"render_tool":"PyMuPDF automatic PDF figure-region crop","pdf_page":5,"asset_sha256":"4bc66007aabfa2bc8d4d535f1001119ce73617e26d5cd625aa0459fb2e535ca9","resampled":false,"crop_includes":"Automatically selected figure-region graphics and nearby labels; raw caption text remains in the private working files; only an explicitly supplied public caption is displayed.","license_statement":"permission_not_established","source_pixels_redrawn":false,"source_pdf_sha256":"b438d5f0a51030f3f280b28aa258018ab2c1a6143e65addeccb1051841955303","render_dpi":200,"page_size_pdf_points":[625.4359741210938,818.3619995117188],"crop_box_pdf_points":[320.4530029296875,43.16900634765625,568.4920043945312,271.8740234375],"pixel_size":[690,637]},"source":{"data_path":"data/records/ai2021-acsanm-1c01425-ti3c2-mxene-quantum-dots-mqds-1.json","json_pointer":"/products","input_sha256":"18aaf0f40572e01af9abef704be89d7f6deaccecfd37f423599a71ec06b51122"}}],"intuition":[],"scopeLabel":"Synthesis and product as extracted from this paper. Other preparations in the paper are not covered.","source":{"data_path":"data/records/ai2021-acsanm-1c01425-ti3c2-mxene-quantum-dots-mqds-1.json","json_pointer":"","input_sha256":"18aaf0f40572e01af9abef704be89d7f6deaccecfd37f423599a71ec06b51122"},"data_links":[{"label":"Canonical record and evidence","url":"records/ai2021-acsanm-1c01425-ti3c2-mxene-quantum-dots-mqds-1.html?view=data#evidence"}],"availability":{"atomic_coordinates":"not_reported","morphology_illustration":"none","reference_cell":"Bulk reference by composition, where the library has one."},"protocol_art":{"record_id":"ai2021-acsanm-1c01425-ti3c2-mxene-quantum-dots-mqds-1","bindings":[{"operation_id":"s01-rinse","asset_path":"assets/protocol/ai2021-acsanm-1c01425-ti3c2-mxene-quantum-dots-mqds-1-s01-rinse.svg","asset_sha256":"fbd2df61863d6b7892a402160ee6fa28e3a6122475d2249d95956d75faf3eadc","caption":"Rinse with deionized water. Recipe-level reported vessel: 75 mL Teflon-lined stainless-steel autoclave. No vessel assignment is made for this step. Conceptual action diagram. Arrows indicate an action only; no apparatus detail is inferred.","source_locator":"Main PDF p.2"},{"operation_id":"s02-centrifuge","asset_path":"assets/protocol/ai2021-acsanm-1c01425-ti3c2-mxene-quantum-dots-mqds-1-s02-centrifuge.svg","asset_sha256":"c16f16437d3d2bab9fff21eea701f843bd3a345b35f9ada5668c54c86ca6bf3f","caption":"Centrifuge to retrieve powder. duration: 10 min. Recipe-level reported vessel: 75 mL Teflon-lined stainless-steel autoclave. No vessel assignment is made for this step. Conceptual action diagram. Arrows indicate an action only; no apparatus detail is inferred.","source_locator":"Main PDF p.2"},{"operation_id":"s03-dry","asset_path":"assets/protocol/ai2021-acsanm-1c01425-ti3c2-mxene-quantum-dots-mqds-1-s03-dry.svg","asset_sha256":"bc612e48c2cf063934a62c3da2fc8607180cb2a3296d3f8d9c5706ea39599464","caption":"Dry under vacuum. temperature: 80 °C. duration: 20 h. Recipe-level reported vessel: 75 mL Teflon-lined stainless-steel autoclave. No vessel assignment is made for this step. Conceptual action diagram. Arrows indicate an action only; no apparatus detail is inferred.","source_locator":"Main PDF p.2"},{"operation_id":"s04-sonicate","asset_path":"assets/protocol/ai2021-acsanm-1c01425-ti3c2-mxene-quantum-dots-mqds-1-s04-sonicate.svg","asset_sha256":"0ff4f5c938245ac4e70261a884612c873e802cfaeb578140a28296f7d9cf675a","caption":"Sonicate in deionized water. duration: 30 min. Recipe-level reported vessel: 75 mL Teflon-lined stainless-steel autoclave. No vessel assignment is made for this step. Conceptual action diagram. Arrows indicate an action only; no apparatus detail is inferred.","source_locator":"Main PDF p.2"},{"operation_id":"s05-add","asset_path":"assets/protocol/ai2021-acsanm-1c01425-ti3c2-mxene-quantum-dots-mqds-1-s05-add.svg","asset_sha256":"84d7991cca77511faac83adecc532ee7e019e23fd05d4c84587281e710492e96","caption":"Add NH3·H2O. Recipe-level reported vessel: 75 mL Teflon-lined stainless-steel autoclave. No vessel assignment is made for this step. Conceptual action diagram. Arrows indicate an action only; no apparatus detail is inferred.","source_locator":"Main PDF p.2"},{"operation_id":"s06-hydrothermal","asset_path":"assets/protocol/ai2021-acsanm-1c01425-ti3c2-mxene-quantum-dots-mqds-1-s06-hydrothermal.svg","asset_sha256":"fd6a8548bde90946fc2b636d1de5bddcc70949bb14cd86a77b8b7603de775c75","caption":"Hydrothermal reaction. temperature: 120 °C. duration: 6 h. Recipe-level reported vessel: 75 mL Teflon-lined stainless-steel autoclave. No vessel assignment is made for this step. Conceptual action diagram. Arrows indicate an action only; no apparatus detail is inferred.","source_locator":"Main PDF p.2"},{"operation_id":"s07-dialyze","asset_path":"assets/protocol/ai2021-acsanm-1c01425-ti3c2-mxene-quantum-dots-mqds-1-s07-dialyze.svg","asset_sha256":"484756b2a96d20ed8c57c31f6e88122f8ac80890767492118783b90da48226a0","caption":"Dialyze to remove excess ammonia. duration: 1 h. Recipe-level reported vessel: 75 mL Teflon-lined stainless-steel autoclave. No vessel assignment is made for this step. Conceptual action diagram. Arrows indicate an action only; no apparatus detail is inferred.","source_locator":"Main PDF p.2"},{"operation_id":"s08-centrifuge","asset_path":"assets/protocol/ai2021-acsanm-1c01425-ti3c2-mxene-quantum-dots-mqds-1-s08-centrifuge.svg","asset_sha256":"bd1404beed65b2e86610835d0882b235d117c51e63b42de4a530ffa193dca4ba","caption":"Centrifuge to extract supernatant. duration: 30 min. Recipe-level reported vessel: 75 mL Teflon-lined stainless-steel autoclave. No vessel assignment is made for this step. Conceptual action diagram. Arrows indicate an action only; no apparatus detail is inferred.","source_locator":"Main PDF p.2"},{"operation_id":"s09-store","asset_path":"assets/protocol/ai2021-acsanm-1c01425-ti3c2-mxene-quantum-dots-mqds-1-s09-store.svg","asset_sha256":"c563544624671338a931e7f395aa7c8aa47b1c2799c7c770bd03d3bb75488ef7","caption":"Store in refrigerator or freeze-dry. temperature: 4 °C. Recipe-level reported vessel: 75 mL Teflon-lined stainless-steel autoclave. No vessel assignment is made for this step. Conceptual action diagram. Arrows indicate an action only; no apparatus detail is inferred.","source_locator":"Main PDF p.2"}]},"presentation_status":"pending","general_background":[{"id":"general-context","title":"Thermodynamics and kinetics","summary":"Thermodynamics describes which states are energetically favoured, while kinetics governs how quickly a system can move between them. A change can be favourable yet proceed slowly when an activation barrier or limited transport restricts the pathway.","label":"General background, not the authors' interpretation","reference":{"doi":"10.1021/cr400544s","url":"https://doi.org/10.1021/cr400544s","title":"Mechanisms of Nucleation and Growth of Nanoparticles in Solution","authors":["Nguyen T. K. Thanh","N. Maclean","S. Mahiddine"],"year":2014,"metadata_response_sha256":"997f5bb631896f547843d7cf01573d11c3d62d6de6a941962d5c52a408320998","resolver_redirect_verified":true,"exact_DOI_metadata_verified":true,"paper_or_abstract_requested":false},"reagent_specific":false,"topic":"general-context"}]}
