Repository: cuiyist/nanoxtalsyn-site

File: data/reader/records/naphade2016-acsami-5b10208-mapbi3-based-2-d-perovskite-nanosheets-1.json
{"source_id":"naphade2016-acsami-5b10208","title":"Rounak Naphade; Satyawan Nagane; G. Shiva Shanker; Rohan Fernandes; Dushyant Kothari; Yuanyuan Zhou; Nitin P. Padture; Satishchandra Ogale (2016): MAPbI3-based 2-D perovskite nanosheets","material_formula":"CH3NH3PbI3","conflictPairs":[],"productFacts":[{"label":"Particle size","value":"3 nm","scope":"not reported; as stated for this product.","sample_id":"naphade2016-acsami-5b10208-mapbi3-based-2-d-perovskite-nanosheets-1--product","status":"reported","source":{"data_path":"data/records/naphade2016-acsami-5b10208-mapbi3-based-2-d-perovskite-nanosheets-1.json","json_pointer":"/measurements/0/value","input_sha256":"37a4250328b3f4ce22bf99085f943f83033f06c20eabbba8279d3c761abd5dbf"},"source_locator":[{"source_id":"naphade2016-acsami-5b10208","locator":"Main PDF p.4"}],"record_id":"naphade2016-acsami-5b10208-mapbi3-based-2-d-perovskite-nanosheets-1","kind":"measurement","measurement_id":"naphade2016-acsami-5b10208-mapbi3-based-2-d-perovskite-nanosheets-1--size"},{"label":"Shape","value":"nanosheet","scope":"As stated for this product.","sample_id":"naphade2016-acsami-5b10208-mapbi3-based-2-d-perovskite-nanosheets-1--product","status":"reported","source":{"data_path":"data/records/naphade2016-acsami-5b10208-mapbi3-based-2-d-perovskite-nanosheets-1.json","json_pointer":"/products/0/morphology","input_sha256":"37a4250328b3f4ce22bf99085f943f83033f06c20eabbba8279d3c761abd5dbf"},"source_locator":[{"source_id":"naphade2016-acsami-5b10208","locator":"Main PDF p.4"}],"record_id":"naphade2016-acsami-5b10208-mapbi3-based-2-d-perovskite-nanosheets-1","kind":"product_fact"},{"label":"Surface ligand","value":"oleylamine","scope":"As stated for this product.","sample_id":"naphade2016-acsami-5b10208-mapbi3-based-2-d-perovskite-nanosheets-1--product","status":"reported","source":{"data_path":"data/records/naphade2016-acsami-5b10208-mapbi3-based-2-d-perovskite-nanosheets-1.json","json_pointer":"/products/0/surface","input_sha256":"37a4250328b3f4ce22bf99085f943f83033f06c20eabbba8279d3c761abd5dbf"},"source_locator":[{"source_id":"naphade2016-acsami-5b10208","locator":"Main PDF p.4"}],"record_id":"naphade2016-acsami-5b10208-mapbi3-based-2-d-perovskite-nanosheets-1","kind":"product_fact"},{"label":"Photoluminescence peak","value":"630 nm","scope":"photoluminescence spectroscopy; as stated for this product.","sample_id":"naphade2016-acsami-5b10208-mapbi3-based-2-d-perovskite-nanosheets-1--product","status":"reported","source":{"data_path":"data/records/naphade2016-acsami-5b10208-mapbi3-based-2-d-perovskite-nanosheets-1.json","json_pointer":"/measurements/1/value","input_sha256":"37a4250328b3f4ce22bf99085f943f83033f06c20eabbba8279d3c761abd5dbf"},"source_locator":[{"source_id":"naphade2016-acsami-5b10208","locator":"Main PDF p.4"}],"record_id":"naphade2016-acsami-5b10208-mapbi3-based-2-d-perovskite-nanosheets-1","kind":"measurement","measurement_id":"naphade2016-acsami-5b10208-mapbi3-based-2-d-perovskite-nanosheets-1--photoluminescence-peak"}],"featuredProductFacts":[],"allProductFacts":[{"label":"Particle size","value":"3 nm","scope":"not reported; as stated for this product.","sample_id":"naphade2016-acsami-5b10208-mapbi3-based-2-d-perovskite-nanosheets-1--product","status":"reported","source":{"data_path":"data/records/naphade2016-acsami-5b10208-mapbi3-based-2-d-perovskite-nanosheets-1.json","json_pointer":"/measurements/0/value","input_sha256":"37a4250328b3f4ce22bf99085f943f83033f06c20eabbba8279d3c761abd5dbf"},"source_locator":[{"source_id":"naphade2016-acsami-5b10208","locator":"Main PDF p.4"}],"record_id":"naphade2016-acsami-5b10208-mapbi3-based-2-d-perovskite-nanosheets-1","kind":"measurement","measurement_id":"naphade2016-acsami-5b10208-mapbi3-based-2-d-perovskite-nanosheets-1--size"},{"label":"Shape","value":"nanosheet","scope":"As stated for this product.","sample_id":"naphade2016-acsami-5b10208-mapbi3-based-2-d-perovskite-nanosheets-1--product","status":"reported","source":{"data_path":"data/records/naphade2016-acsami-5b10208-mapbi3-based-2-d-perovskite-nanosheets-1.json","json_pointer":"/products/0/morphology","input_sha256":"37a4250328b3f4ce22bf99085f943f83033f06c20eabbba8279d3c761abd5dbf"},"source_locator":[{"source_id":"naphade2016-acsami-5b10208","locator":"Main PDF p.4"}],"record_id":"naphade2016-acsami-5b10208-mapbi3-based-2-d-perovskite-nanosheets-1","kind":"product_fact"},{"label":"Surface ligand","value":"oleylamine","scope":"As stated for this product.","sample_id":"naphade2016-acsami-5b10208-mapbi3-based-2-d-perovskite-nanosheets-1--product","status":"reported","source":{"data_path":"data/records/naphade2016-acsami-5b10208-mapbi3-based-2-d-perovskite-nanosheets-1.json","json_pointer":"/products/0/surface","input_sha256":"37a4250328b3f4ce22bf99085f943f83033f06c20eabbba8279d3c761abd5dbf"},"source_locator":[{"source_id":"naphade2016-acsami-5b10208","locator":"Main PDF p.4"}],"record_id":"naphade2016-acsami-5b10208-mapbi3-based-2-d-perovskite-nanosheets-1","kind":"product_fact"},{"label":"Photoluminescence peak","value":"630 nm","scope":"photoluminescence spectroscopy; as stated for this product.","sample_id":"naphade2016-acsami-5b10208-mapbi3-based-2-d-perovskite-nanosheets-1--product","status":"reported","source":{"data_path":"data/records/naphade2016-acsami-5b10208-mapbi3-based-2-d-perovskite-nanosheets-1.json","json_pointer":"/measurements/1/value","input_sha256":"37a4250328b3f4ce22bf99085f943f83033f06c20eabbba8279d3c761abd5dbf"},"source_locator":[{"source_id":"naphade2016-acsami-5b10208","locator":"Main PDF p.4"}],"record_id":"naphade2016-acsami-5b10208-mapbi3-based-2-d-perovskite-nanosheets-1","kind":"measurement","measurement_id":"naphade2016-acsami-5b10208-mapbi3-based-2-d-perovskite-nanosheets-1--photoluminescence-peak"}],"productContexts":[{"sample_id":"naphade2016-acsami-5b10208-mapbi3-based-2-d-perovskite-nanosheets-1--product","label":"MAPbI3-based 2-D perovskite nanosheets","recipe_link":"explicit","notes":["Reaction time: 20 min (Main PDF p.2)."],"record_id":"naphade2016-acsami-5b10208-mapbi3-based-2-d-perovskite-nanosheets-1","source":{"data_path":"data/records/naphade2016-acsami-5b10208-mapbi3-based-2-d-perovskite-nanosheets-1.json","json_pointer":"/products/0","input_sha256":"37a4250328b3f4ce22bf99085f943f83033f06c20eabbba8279d3c761abd5dbf"}}],"primary_product":{"record_id":"naphade2016-acsami-5b10208-mapbi3-based-2-d-perovskite-nanosheets-1","sample_ids":["naphade2016-acsami-5b10208-mapbi3-based-2-d-perovskite-nanosheets-1--product"],"default_sample_id":"naphade2016-acsami-5b10208-mapbi3-based-2-d-perovskite-nanosheets-1--product"},"nominalTarget":[],"figures":[{"id":"naphade2016-acsami-5b10208-figure-2","source_id":"naphade2016-acsami-5b10208","public_asset":"assets/paper-reviews/naphade2016-acsami-5b10208/figure-2.png","public_asset_sha256":"91b7dd0d4c2016b5523f64a4e0210d8234be3f84d822a3db560c8bd8f90fd0b5","category":"structure","categories":["structure","property"],"title":"Figure 2","caption":"Figure 2; cited main article, PDF page 3. Automatic caption-based category: structure and property. Paper-level evidence; no sample match is asserted.","summary":"Figure from the paper, placed by its caption. It is not matched to a specific sample of this record.","scope":"Figure from the paper, placed by its caption. It is not matched to a specific sample of this record.","sample_scope":"Figure from the paper, placed by its caption. It is not matched to a specific sample of this record.","source_locator":{"document_role":"main","page":3,"figure":"Figure 2"},"record_links":["naphade2016-acsami-5b10208-mapbi3-based-2-d-perovskite-nanosheets-1","naphade2016-acsami-5b10208-mapbbr3-based-2-d-perovskite-nanosheets-2","naphade2016-acsami-5b10208-mapbi1-5br1-5-based-2-d-perovskite-nanos-3"],"sample_links":[],"sample_links_by_record":{"naphade2016-acsami-5b10208-mapbi3-based-2-d-perovskite-nanosheets-1":[],"naphade2016-acsami-5b10208-mapbbr3-based-2-d-perovskite-nanosheets-2":[],"naphade2016-acsami-5b10208-mapbi1-5br1-5-based-2-d-perovskite-nanos-3":[]},"selected_evidence_only":true,"same_batch_asserted":false,"copyright_permission_verified":false,"provenance":{"render_tool":"PyMuPDF automatic PDF figure-region crop","pdf_page":3,"asset_sha256":"91b7dd0d4c2016b5523f64a4e0210d8234be3f84d822a3db560c8bd8f90fd0b5","resampled":false,"crop_includes":"Automatically selected figure-region graphics and nearby labels; raw caption text remains in the private working files; only an explicitly supplied public caption is displayed.","license_statement":"permission_not_established","source_pixels_redrawn":false,"source_pdf_sha256":"fca8dc5b3f5f9d4ec092f48e63bb43372f99f6019070885f2210759d512a48c3","render_dpi":200,"page_size_pdf_points":[625.4359741210938,818.3619995117188],"crop_box_pdf_points":[56.49129867553711,43.16900634765625,568.490966796875,297.55596923828125],"pixel_size":[1424,708]},"source":{"data_path":"data/records/naphade2016-acsami-5b10208-mapbi3-based-2-d-perovskite-nanosheets-1.json","json_pointer":"/products","input_sha256":"37a4250328b3f4ce22bf99085f943f83033f06c20eabbba8279d3c761abd5dbf"},"public_caption":"Scanning electron microscopy images, X-ray diffraction patterns, and UV−vis and photoluminescence spectra of MAPbI3 and MAPbBr3 nanoparticles."},{"id":"naphade2016-acsami-5b10208-figure-3","source_id":"naphade2016-acsami-5b10208","public_asset":"assets/paper-reviews/naphade2016-acsami-5b10208/figure-3.png","public_asset_sha256":"032f29543f686bf7f243f4d2b92126ba305c7282259cb014823d2494c0a2088f","category":"structure","categories":["structure","property"],"title":"Figure 3","caption":"Figure 3; cited main article, PDF page 3. Automatic caption-based category: structure and property. Paper-level evidence; no sample match is asserted.","summary":"Figure from the paper, placed by its caption. It is not matched to a specific sample of this record.","scope":"Figure from the paper, placed by its caption. It is not matched to a specific sample of this record.","sample_scope":"Figure from the paper, placed by its caption. It is not matched to a specific sample of this record.","source_locator":{"document_role":"main","page":3,"figure":"Figure 3"},"record_links":["naphade2016-acsami-5b10208-mapbi3-based-2-d-perovskite-nanosheets-1","naphade2016-acsami-5b10208-mapbbr3-based-2-d-perovskite-nanosheets-2","naphade2016-acsami-5b10208-mapbi1-5br1-5-based-2-d-perovskite-nanos-3"],"sample_links":[],"sample_links_by_record":{"naphade2016-acsami-5b10208-mapbi3-based-2-d-perovskite-nanosheets-1":[],"naphade2016-acsami-5b10208-mapbbr3-based-2-d-perovskite-nanosheets-2":[],"naphade2016-acsami-5b10208-mapbi1-5br1-5-based-2-d-perovskite-nanos-3":[]},"selected_evidence_only":true,"same_batch_asserted":false,"copyright_permission_verified":false,"provenance":{"render_tool":"PyMuPDF automatic PDF figure-region crop","pdf_page":3,"asset_sha256":"032f29543f686bf7f243f4d2b92126ba305c7282259cb014823d2494c0a2088f","resampled":false,"crop_includes":"Automatically selected figure-region graphics and nearby labels; raw caption text remains in the private working files; only an explicitly supplied public caption is displayed.","license_statement":"permission_not_established","source_pixels_redrawn":false,"source_pdf_sha256":"fca8dc5b3f5f9d4ec092f48e63bb43372f99f6019070885f2210759d512a48c3","render_dpi":200,"page_size_pdf_points":[625.4359741210938,818.3619995117188],"crop_box_pdf_points":[157.17799377441406,330.2049865722656,467.80499267578125,566.1669921875],"pixel_size":[864,656]},"source":{"data_path":"data/records/naphade2016-acsami-5b10208-mapbi3-based-2-d-perovskite-nanosheets-1.json","json_pointer":"/products","input_sha256":"37a4250328b3f4ce22bf99085f943f83033f06c20eabbba8279d3c761abd5dbf"},"public_caption":"Transmission electron microscopy and X-ray diffraction data, along with UV−vis and photoluminescence spectra and a Tauc plot for MAPbI3-based 2-D perovskite nanostructures."},{"id":"naphade2016-acsami-5b10208-figure-4","source_id":"naphade2016-acsami-5b10208","public_asset":"assets/paper-reviews/naphade2016-acsami-5b10208/figure-4.png","public_asset_sha256":"d83730ad8c43a286b26f63edec5501fec5e2dde81bbe258701f2e4c62e0225d3","category":"property","categories":["property"],"title":"Figure 4","caption":"Figure 4; cited main article, PDF page 5. Automatic caption-based category: property. Paper-level evidence; no sample match is asserted.","summary":"Figure from the paper, placed by its caption. It is not matched to a specific sample of this record.","scope":"Figure from the paper, placed by its caption. It is not matched to a specific sample of this record.","sample_scope":"Figure from the paper, placed by its caption. It is not matched to a specific sample of this record.","source_locator":{"document_role":"main","page":5,"figure":"Figure 4"},"record_links":["naphade2016-acsami-5b10208-mapbi3-based-2-d-perovskite-nanosheets-1","naphade2016-acsami-5b10208-mapbbr3-based-2-d-perovskite-nanosheets-2","naphade2016-acsami-5b10208-mapbi1-5br1-5-based-2-d-perovskite-nanos-3"],"sample_links":[],"sample_links_by_record":{"naphade2016-acsami-5b10208-mapbi3-based-2-d-perovskite-nanosheets-1":[],"naphade2016-acsami-5b10208-mapbbr3-based-2-d-perovskite-nanosheets-2":[],"naphade2016-acsami-5b10208-mapbi1-5br1-5-based-2-d-perovskite-nanos-3":[]},"selected_evidence_only":true,"same_batch_asserted":false,"copyright_permission_verified":false,"provenance":{"render_tool":"PyMuPDF automatic PDF figure-region crop","pdf_page":5,"asset_sha256":"d83730ad8c43a286b26f63edec5501fec5e2dde81bbe258701f2e4c62e0225d3","resampled":false,"crop_includes":"Automatically selected figure-region graphics and nearby labels; raw caption text remains in the private working files; only an explicitly supplied public caption is displayed.","license_statement":"permission_not_established","source_pixels_redrawn":false,"source_pdf_sha256":"fca8dc5b3f5f9d4ec092f48e63bb43372f99f6019070885f2210759d512a48c3","render_dpi":200,"page_size_pdf_points":[625.4359741210938,818.3619995117188],"crop_box_pdf_points":[87.89900207519531,65.16497802734375,273.0639953613281,207.81097412109375],"pixel_size":[515,397]},"source":{"data_path":"data/records/naphade2016-acsami-5b10208-mapbi3-based-2-d-perovskite-nanosheets-1.json","json_pointer":"/products","input_sha256":"37a4250328b3f4ce22bf99085f943f83033f06c20eabbba8279d3c761abd5dbf"},"public_caption":"UV−vis absorption spectrum of MAPbI3-based nanostructures synthesized in a toluene bath with oleic acid added post-crystallization."},{"id":"naphade2016-acsami-5b10208-figure-5","source_id":"naphade2016-acsami-5b10208","public_asset":"assets/paper-reviews/naphade2016-acsami-5b10208/figure-5.png","public_asset_sha256":"4160270dfa680774f2eda063b4cae169e93ce2f60162d57f156f621c86b97839","category":"property","categories":["property"],"title":"Figure 5","caption":"Figure 5; cited main article, PDF page 5. Automatic caption-based category: property. Paper-level evidence; no sample match is asserted.","summary":"Figure from the paper, placed by its caption. It is not matched to a specific sample of this record.","scope":"Figure from the paper, placed by its caption. It is not matched to a specific sample of this record.","sample_scope":"Figure from the paper, placed by its caption. It is not matched to a specific sample of this record.","source_locator":{"document_role":"main","page":5,"figure":"Figure 5"},"record_links":["naphade2016-acsami-5b10208-mapbi3-based-2-d-perovskite-nanosheets-1","naphade2016-acsami-5b10208-mapbbr3-based-2-d-perovskite-nanosheets-2","naphade2016-acsami-5b10208-mapbi1-5br1-5-based-2-d-perovskite-nanos-3"],"sample_links":[],"sample_links_by_record":{"naphade2016-acsami-5b10208-mapbi3-based-2-d-perovskite-nanosheets-1":[],"naphade2016-acsami-5b10208-mapbbr3-based-2-d-perovskite-nanosheets-2":[],"naphade2016-acsami-5b10208-mapbi1-5br1-5-based-2-d-perovskite-nanos-3":[]},"selected_evidence_only":true,"same_batch_asserted":false,"copyright_permission_verified":false,"provenance":{"render_tool":"PyMuPDF automatic PDF figure-region crop","pdf_page":5,"asset_sha256":"4160270dfa680774f2eda063b4cae169e93ce2f60162d57f156f621c86b97839","resampled":false,"crop_includes":"Automatically selected figure-region graphics and nearby labels; raw caption text remains in the private working files; only an explicitly supplied public caption is displayed.","license_statement":"permission_not_established","source_pixels_redrawn":false,"source_pdf_sha256":"fca8dc5b3f5f9d4ec092f48e63bb43372f99f6019070885f2210759d512a48c3","render_dpi":200,"page_size_pdf_points":[625.4359741210938,818.3619995117188],"crop_box_pdf_points":[82.85399627685547,241.19700622558594,278.0539855957031,396.31500244140625],"pixel_size":[543,432]},"source":{"data_path":"data/records/naphade2016-acsami-5b10208-mapbi3-based-2-d-perovskite-nanosheets-1.json","json_pointer":"/products","input_sha256":"37a4250328b3f4ce22bf99085f943f83033f06c20eabbba8279d3c761abd5dbf"},"public_caption":"Photoluminescence lifetime decay of MAPbI3-based 2-D perovskite nanostructures using a 400 nm excitation wavelength."},{"id":"naphade2016-acsami-5b10208-figure-6","source_id":"naphade2016-acsami-5b10208","public_asset":"assets/paper-reviews/naphade2016-acsami-5b10208/figure-6.png","public_asset_sha256":"2dd885d6ed7b3a57b1a4e20f68e08ede115c51d9168d3d783162b4b776799a7f","category":"structure","categories":["structure","property"],"title":"Figure 6","caption":"Figure 6; cited main article, PDF page 5. Automatic caption-based category: structure and property. Paper-level evidence; no sample match is asserted.","summary":"Figure from the paper, placed by its caption. It is not matched to a specific sample of this record.","scope":"Figure from the paper, placed by its caption. It is not matched to a specific sample of this record.","sample_scope":"Figure from the paper, placed by its caption. It is not matched to a specific sample of this record.","source_locator":{"document_role":"main","page":5,"figure":"Figure 6"},"record_links":["naphade2016-acsami-5b10208-mapbi3-based-2-d-perovskite-nanosheets-1","naphade2016-acsami-5b10208-mapbbr3-based-2-d-perovskite-nanosheets-2","naphade2016-acsami-5b10208-mapbi1-5br1-5-based-2-d-perovskite-nanos-3"],"sample_links":[],"sample_links_by_record":{"naphade2016-acsami-5b10208-mapbi3-based-2-d-perovskite-nanosheets-1":[],"naphade2016-acsami-5b10208-mapbbr3-based-2-d-perovskite-nanosheets-2":[],"naphade2016-acsami-5b10208-mapbi1-5br1-5-based-2-d-perovskite-nanos-3":[]},"selected_evidence_only":true,"same_batch_asserted":false,"copyright_permission_verified":false,"provenance":{"render_tool":"PyMuPDF automatic PDF figure-region crop","pdf_page":5,"asset_sha256":"2dd885d6ed7b3a57b1a4e20f68e08ede115c51d9168d3d783162b4b776799a7f","resampled":false,"crop_includes":"Automatically selected figure-region graphics and nearby labels; raw caption text remains in the private working files; only an explicitly supplied public caption is displayed.","license_statement":"permission_not_established","source_pixels_redrawn":false,"source_pdf_sha256":"fca8dc5b3f5f9d4ec092f48e63bb43372f99f6019070885f2210759d512a48c3","render_dpi":200,"page_size_pdf_points":[625.4359741210938,818.3619995117188],"crop_box_pdf_points":[113.80799865722656,479.08001708984375,511.06097412109375,731.1430053710938],"pixel_size":[1104,701]},"source":{"data_path":"data/records/naphade2016-acsami-5b10208-mapbi3-based-2-d-perovskite-nanosheets-1.json","json_pointer":"/products","input_sha256":"37a4250328b3f4ce22bf99085f943f83033f06c20eabbba8279d3c761abd5dbf"},"public_caption":"Transmission electron microscopy and X-ray diffraction data, photoluminescence lifetime decay, UV−vis and photoluminescence spectra, and a Tauc plot for MAPbBr3-based 2-D perovskite nanostructures."},{"id":"naphade2016-acsami-5b10208-figure-7","source_id":"naphade2016-acsami-5b10208","public_asset":"assets/paper-reviews/naphade2016-acsami-5b10208/figure-7.png","public_asset_sha256":"016a3ce67c10983aa72e9ab623f96813bdf6359cc943c6b53de3e81a251c9b6c","category":"structure","categories":["structure","property"],"title":"Figure 7","caption":"Figure 7; cited main article, PDF page 6. Automatic caption-based category: structure and property. Paper-level evidence; no sample match is asserted.","summary":"Figure from the paper, placed by its caption. It is not matched to a specific sample of this record.","scope":"Figure from the paper, placed by its caption. It is not matched to a specific sample of this record.","sample_scope":"Figure from the paper, placed by its caption. It is not matched to a specific sample of this record.","source_locator":{"document_role":"main","page":6,"figure":"Figure 7"},"record_links":["naphade2016-acsami-5b10208-mapbi3-based-2-d-perovskite-nanosheets-1","naphade2016-acsami-5b10208-mapbbr3-based-2-d-perovskite-nanosheets-2","naphade2016-acsami-5b10208-mapbi1-5br1-5-based-2-d-perovskite-nanos-3"],"sample_links":[],"sample_links_by_record":{"naphade2016-acsami-5b10208-mapbi3-based-2-d-perovskite-nanosheets-1":[],"naphade2016-acsami-5b10208-mapbbr3-based-2-d-perovskite-nanosheets-2":[],"naphade2016-acsami-5b10208-mapbi1-5br1-5-based-2-d-perovskite-nanos-3":[]},"selected_evidence_only":true,"same_batch_asserted":false,"copyright_permission_verified":false,"provenance":{"render_tool":"PyMuPDF automatic PDF figure-region crop","pdf_page":6,"asset_sha256":"016a3ce67c10983aa72e9ab623f96813bdf6359cc943c6b53de3e81a251c9b6c","resampled":false,"crop_includes":"Automatically selected figure-region graphics and nearby labels; raw caption text remains in the private working files; only an explicitly supplied public caption is displayed.","license_statement":"permission_not_established","source_pixels_redrawn":false,"source_pdf_sha256":"fca8dc5b3f5f9d4ec092f48e63bb43372f99f6019070885f2210759d512a48c3","render_dpi":200,"page_size_pdf_points":[625.4359741210938,818.3619995117188],"crop_box_pdf_points":[56.49129867553711,43.16900634765625,568.490966796875,368.364990234375],"pixel_size":[1424,905]},"source":{"data_path":"data/records/naphade2016-acsami-5b10208-mapbi3-based-2-d-perovskite-nanosheets-1.json","json_pointer":"/products","input_sha256":"37a4250328b3f4ce22bf99085f943f83033f06c20eabbba8279d3c761abd5dbf"},"public_caption":"Transmission electron microscopy and X-ray diffraction data for a MAPbI1.5Br1.5-based 2-D perovskite, along with normalized UV−vis and photoluminescence spectra and photographs of colloids for various compositions."},{"id":"naphade2016-acsami-5b10208-figure-8","source_id":"naphade2016-acsami-5b10208","public_asset":"assets/paper-reviews/naphade2016-acsami-5b10208/figure-8.png","public_asset_sha256":"cb2a276999ac67044d1f588752d0027c6d599b8ef1f4200628cb0288ed6c13a5","category":"structure","categories":["structure"],"title":"Figure 8","caption":"Figure 8; cited main article, PDF page 7. Automatic caption-based category: structure. Paper-level evidence; no sample match is asserted.","summary":"Figure from the paper, placed by its caption. It is not matched to a specific sample of this record.","scope":"Figure from the paper, placed by its caption. It is not matched to a specific sample of this record.","sample_scope":"Figure from the paper, placed by its caption. It is not matched to a specific sample of this record.","source_locator":{"document_role":"main","page":7,"figure":"Figure 8"},"record_links":["naphade2016-acsami-5b10208-mapbi3-based-2-d-perovskite-nanosheets-1","naphade2016-acsami-5b10208-mapbbr3-based-2-d-perovskite-nanosheets-2","naphade2016-acsami-5b10208-mapbi1-5br1-5-based-2-d-perovskite-nanos-3"],"sample_links":[],"sample_links_by_record":{"naphade2016-acsami-5b10208-mapbi3-based-2-d-perovskite-nanosheets-1":[],"naphade2016-acsami-5b10208-mapbbr3-based-2-d-perovskite-nanosheets-2":[],"naphade2016-acsami-5b10208-mapbi1-5br1-5-based-2-d-perovskite-nanos-3":[]},"selected_evidence_only":true,"same_batch_asserted":false,"copyright_permission_verified":false,"provenance":{"render_tool":"PyMuPDF automatic PDF figure-region crop","pdf_page":7,"asset_sha256":"cb2a276999ac67044d1f588752d0027c6d599b8ef1f4200628cb0288ed6c13a5","resampled":false,"crop_includes":"Automatically selected figure-region graphics and nearby labels; raw caption text remains in the private working files; only an explicitly supplied public caption is displayed.","license_statement":"permission_not_established","source_pixels_redrawn":false,"source_pdf_sha256":"fca8dc5b3f5f9d4ec092f48e63bb43372f99f6019070885f2210759d512a48c3","render_dpi":200,"page_size_pdf_points":[625.4359741210938,818.3619995117188],"crop_box_pdf_points":[56.49129867553711,43.16900634765625,568.490966796875,385.88299560546875],"pixel_size":[1424,953]},"source":{"data_path":"data/records/naphade2016-acsami-5b10208-mapbi3-based-2-d-perovskite-nanosheets-1.json","json_pointer":"/products","input_sha256":"37a4250328b3f4ce22bf99085f943f83033f06c20eabbba8279d3c761abd5dbf"},"public_caption":"X-ray photoelectron spectroscopy data for lead, iodine, nitrogen, and bromine in MAPbI3, MAPbI1.5Br1.5, and MAPbBr3 perovskites."}],"intuition":[],"scopeLabel":"Synthesis and product as extracted from this paper. Other preparations in the paper are not covered.","source":{"data_path":"data/records/naphade2016-acsami-5b10208-mapbi3-based-2-d-perovskite-nanosheets-1.json","json_pointer":"","input_sha256":"37a4250328b3f4ce22bf99085f943f83033f06c20eabbba8279d3c761abd5dbf"},"data_links":[{"label":"Canonical record and evidence","url":"records/naphade2016-acsami-5b10208-mapbi3-based-2-d-perovskite-nanosheets-1.html?view=data#evidence"}],"availability":{"atomic_coordinates":"not_reported","morphology_illustration":"none","reference_cell":"Bulk reference by composition, where the library has one."},"protocol_art":{"record_id":"naphade2016-acsami-5b10208-mapbi3-based-2-d-perovskite-nanosheets-1","bindings":[{"operation_id":"s01-electrospray","asset_path":"assets/protocol/naphade2016-acsami-5b10208-mapbi3-based-2-d-perovskite-nanosheets-1-s01-electrospray.svg","asset_sha256":"ae2e0eaa028763ce0d7a54bb5a60a1974996cabf7e9ac81916dd34142966814b","caption":"Electrospray solution into toluene bath with OA. duration: 20 min. Recipe-level vessel: not reported. No vessel assignment is made for this step. Conceptual action diagram. Arrows indicate an action only; no apparatus detail is inferred.","source_locator":"Main PDF p.2"}]},"presentation_status":"pending","general_background":[{"id":"general-context","title":"Thermodynamics and kinetics","summary":"Thermodynamics describes which states are energetically favoured, while kinetics governs how quickly a system can move between them. A change can be favourable yet proceed slowly when an activation barrier or limited transport restricts the pathway.","label":"General background, not the authors' interpretation","reference":{"doi":"10.1021/cr400544s","url":"https://doi.org/10.1021/cr400544s","title":"Mechanisms of Nucleation and Growth of Nanoparticles in Solution","authors":["Nguyen T. K. Thanh","N. Maclean","S. Mahiddine"],"year":2014,"metadata_response_sha256":"997f5bb631896f547843d7cf01573d11c3d62d6de6a941962d5c52a408320998","resolver_redirect_verified":true,"exact_DOI_metadata_verified":true,"paper_or_abstract_requested":false},"reagent_specific":false,"topic":"general-context"}]}
