Repository: cuiyist/nanoxtalsyn-site

File: data/reader/records/orevic2022-acsphotonics-1c01204-pbs-quantum-dots-qds-with-excitonic-peak-1.json
{"source_id":"orevic2022-acsphotonics-1c01204","title":"Nikola Đorđević; Raphael Schwanninger; Maksym Yarema; Stefan Koepfli; Olesya Yarema; Yannick Salamin; Nolan Lassaline; Bojun Cheng; Nuri Yazdani; Alexander Dorodnyy; Yuriy Myronovych Fedoryshyn; Vanessa Wood; Juerg Leuthold (2022): PbS quantum dots (QDs) with excitonic peak absorption near 1550 nm","material_formula":"PbS","conflictPairs":[],"productFacts":[{"label":"Particle size","value":"75 nm","scope":"not reported; as stated for this product.","sample_id":"orevic2022-acsphotonics-1c01204-pbs-quantum-dots-qds-with-excitonic-peak-1--product","status":"reported","source":{"data_path":"data/records/orevic2022-acsphotonics-1c01204-pbs-quantum-dots-qds-with-excitonic-peak-1.json","json_pointer":"/measurements/0/value","input_sha256":"3caccce1d75b00c2e2a54bd0ca92d8ba847d25502fe55e5821567ffeb108eb27"},"source_locator":[{"source_id":"orevic2022-acsphotonics-1c01204","locator":"Main PDF p.4"}],"record_id":"orevic2022-acsphotonics-1c01204-pbs-quantum-dots-qds-with-excitonic-peak-1","kind":"measurement","measurement_id":"orevic2022-acsphotonics-1c01204-pbs-quantum-dots-qds-with-excitonic-peak-1--size"},{"label":"Photoluminescence peak","value":"1550 nm","scope":"photoluminescence spectroscopy; as stated for this product.","sample_id":"orevic2022-acsphotonics-1c01204-pbs-quantum-dots-qds-with-excitonic-peak-1--product","status":"reported","source":{"data_path":"data/records/orevic2022-acsphotonics-1c01204-pbs-quantum-dots-qds-with-excitonic-peak-1.json","json_pointer":"/measurements/1/value","input_sha256":"3caccce1d75b00c2e2a54bd0ca92d8ba847d25502fe55e5821567ffeb108eb27"},"source_locator":[{"source_id":"orevic2022-acsphotonics-1c01204","locator":"Main PDF p.4"}],"record_id":"orevic2022-acsphotonics-1c01204-pbs-quantum-dots-qds-with-excitonic-peak-1","kind":"measurement","measurement_id":"orevic2022-acsphotonics-1c01204-pbs-quantum-dots-qds-with-excitonic-peak-1--photoluminescence-peak"},{"label":"Shape","value":"nanocrystal","scope":"As stated for this product.","sample_id":"orevic2022-acsphotonics-1c01204-pbs-quantum-dots-qds-with-excitonic-peak-1--product","status":"reported","source":{"data_path":"data/records/orevic2022-acsphotonics-1c01204-pbs-quantum-dots-qds-with-excitonic-peak-1.json","json_pointer":"/products/0/morphology","input_sha256":"3caccce1d75b00c2e2a54bd0ca92d8ba847d25502fe55e5821567ffeb108eb27"},"source_locator":[{"source_id":"orevic2022-acsphotonics-1c01204","locator":"Main PDF p.5"}],"record_id":"orevic2022-acsphotonics-1c01204-pbs-quantum-dots-qds-with-excitonic-peak-1","kind":"product_fact"},{"label":"Surface ligand","value":"tetrabutylammonium iodide (TBAI)","scope":"As stated for this product.","sample_id":"orevic2022-acsphotonics-1c01204-pbs-quantum-dots-qds-with-excitonic-peak-1--product","status":"reported","source":{"data_path":"data/records/orevic2022-acsphotonics-1c01204-pbs-quantum-dots-qds-with-excitonic-peak-1.json","json_pointer":"/products/0/surface","input_sha256":"3caccce1d75b00c2e2a54bd0ca92d8ba847d25502fe55e5821567ffeb108eb27"},"source_locator":[{"source_id":"orevic2022-acsphotonics-1c01204","locator":"Main PDF p.5"}],"record_id":"orevic2022-acsphotonics-1c01204-pbs-quantum-dots-qds-with-excitonic-peak-1","kind":"product_fact"}],"featuredProductFacts":[],"allProductFacts":[{"label":"Particle size","value":"75 nm","scope":"not reported; as stated for this product.","sample_id":"orevic2022-acsphotonics-1c01204-pbs-quantum-dots-qds-with-excitonic-peak-1--product","status":"reported","source":{"data_path":"data/records/orevic2022-acsphotonics-1c01204-pbs-quantum-dots-qds-with-excitonic-peak-1.json","json_pointer":"/measurements/0/value","input_sha256":"3caccce1d75b00c2e2a54bd0ca92d8ba847d25502fe55e5821567ffeb108eb27"},"source_locator":[{"source_id":"orevic2022-acsphotonics-1c01204","locator":"Main PDF p.4"}],"record_id":"orevic2022-acsphotonics-1c01204-pbs-quantum-dots-qds-with-excitonic-peak-1","kind":"measurement","measurement_id":"orevic2022-acsphotonics-1c01204-pbs-quantum-dots-qds-with-excitonic-peak-1--size"},{"label":"Photoluminescence peak","value":"1550 nm","scope":"photoluminescence spectroscopy; as stated for this product.","sample_id":"orevic2022-acsphotonics-1c01204-pbs-quantum-dots-qds-with-excitonic-peak-1--product","status":"reported","source":{"data_path":"data/records/orevic2022-acsphotonics-1c01204-pbs-quantum-dots-qds-with-excitonic-peak-1.json","json_pointer":"/measurements/1/value","input_sha256":"3caccce1d75b00c2e2a54bd0ca92d8ba847d25502fe55e5821567ffeb108eb27"},"source_locator":[{"source_id":"orevic2022-acsphotonics-1c01204","locator":"Main PDF p.4"}],"record_id":"orevic2022-acsphotonics-1c01204-pbs-quantum-dots-qds-with-excitonic-peak-1","kind":"measurement","measurement_id":"orevic2022-acsphotonics-1c01204-pbs-quantum-dots-qds-with-excitonic-peak-1--photoluminescence-peak"},{"label":"Shape","value":"nanocrystal","scope":"As stated for this product.","sample_id":"orevic2022-acsphotonics-1c01204-pbs-quantum-dots-qds-with-excitonic-peak-1--product","status":"reported","source":{"data_path":"data/records/orevic2022-acsphotonics-1c01204-pbs-quantum-dots-qds-with-excitonic-peak-1.json","json_pointer":"/products/0/morphology","input_sha256":"3caccce1d75b00c2e2a54bd0ca92d8ba847d25502fe55e5821567ffeb108eb27"},"source_locator":[{"source_id":"orevic2022-acsphotonics-1c01204","locator":"Main PDF p.5"}],"record_id":"orevic2022-acsphotonics-1c01204-pbs-quantum-dots-qds-with-excitonic-peak-1","kind":"product_fact"},{"label":"Surface ligand","value":"tetrabutylammonium iodide (TBAI)","scope":"As stated for this product.","sample_id":"orevic2022-acsphotonics-1c01204-pbs-quantum-dots-qds-with-excitonic-peak-1--product","status":"reported","source":{"data_path":"data/records/orevic2022-acsphotonics-1c01204-pbs-quantum-dots-qds-with-excitonic-peak-1.json","json_pointer":"/products/0/surface","input_sha256":"3caccce1d75b00c2e2a54bd0ca92d8ba847d25502fe55e5821567ffeb108eb27"},"source_locator":[{"source_id":"orevic2022-acsphotonics-1c01204","locator":"Main PDF p.5"}],"record_id":"orevic2022-acsphotonics-1c01204-pbs-quantum-dots-qds-with-excitonic-peak-1","kind":"product_fact"}],"productContexts":[{"sample_id":"orevic2022-acsphotonics-1c01204-pbs-quantum-dots-qds-with-excitonic-peak-1--product","label":"PbS quantum dots (QDs) with excitonic peak absorption near 1550 nm","recipe_link":"explicit","notes":["Reaction temperature: 150 degC (Main PDF p.8).","Reaction time: 3 min (Main PDF p.8)."],"record_id":"orevic2022-acsphotonics-1c01204-pbs-quantum-dots-qds-with-excitonic-peak-1","source":{"data_path":"data/records/orevic2022-acsphotonics-1c01204-pbs-quantum-dots-qds-with-excitonic-peak-1.json","json_pointer":"/products/0","input_sha256":"3caccce1d75b00c2e2a54bd0ca92d8ba847d25502fe55e5821567ffeb108eb27"}}],"primary_product":{"record_id":"orevic2022-acsphotonics-1c01204-pbs-quantum-dots-qds-with-excitonic-peak-1","sample_ids":["orevic2022-acsphotonics-1c01204-pbs-quantum-dots-qds-with-excitonic-peak-1--product"],"default_sample_id":"orevic2022-acsphotonics-1c01204-pbs-quantum-dots-qds-with-excitonic-peak-1--product"},"nominalTarget":[],"figures":[{"id":"orevic2022-acsphotonics-1c01204-figure-3","source_id":"orevic2022-acsphotonics-1c01204","public_asset":"assets/paper-reviews/orevic2022-acsphotonics-1c01204/figure-3.png","public_asset_sha256":"699b7a0a9104f898e5b911beb84858c72882f94f10e27d150147c5e2f05d75b8","category":"structure","categories":["structure"],"title":"Figure 3","caption":"Figure 3; cited main article, PDF page 5. Automatic caption-based category: structure. Paper-level evidence; no sample match is asserted.","summary":"Figure from the paper, placed by its caption. It is not matched to a specific sample of this record.","scope":"Figure from the paper, placed by its caption. It is not matched to a specific sample of this record.","sample_scope":"Figure from the paper, placed by its caption. It is not matched to a specific sample of this record.","public_caption":"This figure outlines the fabrication process of metasurface-enhanced colloidal quantum dot photodetectors, including deposition and patterning steps.","source_locator":{"document_role":"main","page":5,"figure":"Figure 3"},"record_links":["orevic2022-acsphotonics-1c01204-pbs-quantum-dots-qds-with-excitonic-peak-1"],"sample_links":[],"sample_links_by_record":{"orevic2022-acsphotonics-1c01204-pbs-quantum-dots-qds-with-excitonic-peak-1":[]},"selected_evidence_only":true,"same_batch_asserted":false,"copyright_permission_verified":false,"provenance":{"render_tool":"PyMuPDF automatic PDF figure-region crop","pdf_page":5,"asset_sha256":"699b7a0a9104f898e5b911beb84858c72882f94f10e27d150147c5e2f05d75b8","resampled":false,"crop_includes":"Automatically selected figure-region graphics and nearby labels; raw caption text remains in the private working files; only an explicitly supplied public caption is displayed.","license_statement":"permission_not_established","source_pixels_redrawn":false,"source_pdf_sha256":"cc38070bbed13a008c9f4cca420ffe736c73c14705137dedb603a3781324ef9d","render_dpi":180,"page_size_pdf_points":[607.4080200195312,800.9010009765625],"crop_box_pdf_points":[47.47719955444336,34.43902587890625,559.47705078125,326.2430114746094],"pixel_size":[1281,730]},"source":{"data_path":"data/records/orevic2022-acsphotonics-1c01204-pbs-quantum-dots-qds-with-excitonic-peak-1.json","json_pointer":"/products","input_sha256":"3caccce1d75b00c2e2a54bd0ca92d8ba847d25502fe55e5821567ffeb108eb27"}},{"id":"orevic2022-acsphotonics-1c01204-figure-4","source_id":"orevic2022-acsphotonics-1c01204","public_asset":"assets/paper-reviews/orevic2022-acsphotonics-1c01204/figure-4.png","public_asset_sha256":"58731afbb3a31f3ecf3c0cd9c19662c0a5702b2ca84d52603b7dac8d0975767f","category":"property","categories":["property"],"title":"Figure 4","caption":"Figure 4; cited main article, PDF page 6. Automatic caption-based category: property. Paper-level evidence; no sample match is asserted.","summary":"Figure from the paper, placed by its caption. It is not matched to a specific sample of this record.","scope":"Figure from the paper, placed by its caption. It is not matched to a specific sample of this record.","sample_scope":"Figure from the paper, placed by its caption. It is not matched to a specific sample of this record.","public_caption":"This figure presents polarization-resolved absorption measurements of two metasurface-enhanced photoconductor devices for x- and y-polarized light.","source_locator":{"document_role":"main","page":6,"figure":"Figure 4"},"record_links":["orevic2022-acsphotonics-1c01204-pbs-quantum-dots-qds-with-excitonic-peak-1"],"sample_links":[],"sample_links_by_record":{"orevic2022-acsphotonics-1c01204-pbs-quantum-dots-qds-with-excitonic-peak-1":[]},"selected_evidence_only":true,"same_batch_asserted":false,"copyright_permission_verified":false,"provenance":{"render_tool":"PyMuPDF automatic PDF figure-region crop","pdf_page":6,"asset_sha256":"58731afbb3a31f3ecf3c0cd9c19662c0a5702b2ca84d52603b7dac8d0975767f","resampled":false,"crop_includes":"Automatically selected figure-region graphics and nearby labels; raw caption text remains in the private working files; only an explicitly supplied public caption is displayed.","license_statement":"permission_not_established","source_pixels_redrawn":false,"source_pdf_sha256":"cc38070bbed13a008c9f4cca420ffe736c73c14705137dedb603a3781324ef9d","render_dpi":180,"page_size_pdf_points":[607.4080200195312,800.9010009765625],"crop_box_pdf_points":[47.930999755859375,56.435028076171875,294.947998046875,440.989013671875],"pixel_size":[619,962]},"source":{"data_path":"data/records/orevic2022-acsphotonics-1c01204-pbs-quantum-dots-qds-with-excitonic-peak-1.json","json_pointer":"/products","input_sha256":"3caccce1d75b00c2e2a54bd0ca92d8ba847d25502fe55e5821567ffeb108eb27"}},{"id":"orevic2022-acsphotonics-1c01204-figure-5","source_id":"orevic2022-acsphotonics-1c01204","public_asset":"assets/paper-reviews/orevic2022-acsphotonics-1c01204/figure-5.png","public_asset_sha256":"a53b8407d33cc1463861ceba85365621061ba0521a5717cc40f593a6ba0d5a4e","category":"property","categories":["property"],"title":"Figure 5","caption":"Figure 5; cited main article, PDF page 6. Automatic caption-based category: property. Paper-level evidence; no sample match is asserted.","summary":"Figure from the paper, placed by its caption. It is not matched to a specific sample of this record.","scope":"Figure from the paper, placed by its caption. It is not matched to a specific sample of this record.","sample_scope":"Figure from the paper, placed by its caption. It is not matched to a specific sample of this record.","public_caption":"This figure shows optoelectronic performance data of a photoconductor optimized for x-polarized light, including current, photocurrent, and frequency response.","source_locator":{"document_role":"main","page":6,"figure":"Figure 5"},"record_links":["orevic2022-acsphotonics-1c01204-pbs-quantum-dots-qds-with-excitonic-peak-1"],"sample_links":[],"sample_links_by_record":{"orevic2022-acsphotonics-1c01204-pbs-quantum-dots-qds-with-excitonic-peak-1":[]},"selected_evidence_only":true,"same_batch_asserted":false,"copyright_permission_verified":false,"provenance":{"render_tool":"PyMuPDF automatic PDF figure-region crop","pdf_page":6,"asset_sha256":"a53b8407d33cc1463861ceba85365621061ba0521a5717cc40f593a6ba0d5a4e","resampled":false,"crop_includes":"Automatically selected figure-region graphics and nearby labels; raw caption text remains in the private working files; only an explicitly supplied public caption is displayed.","license_statement":"permission_not_established","source_pixels_redrawn":false,"source_pdf_sha256":"cc38070bbed13a008c9f4cca420ffe736c73c14705137dedb603a3781324ef9d","render_dpi":180,"page_size_pdf_points":[607.4080200195312,800.9010009765625],"crop_box_pdf_points":[311.95001220703125,34.43902587890625,559.47705078125,255.65997314453125],"pixel_size":[620,554]},"source":{"data_path":"data/records/orevic2022-acsphotonics-1c01204-pbs-quantum-dots-qds-with-excitonic-peak-1.json","json_pointer":"/products","input_sha256":"3caccce1d75b00c2e2a54bd0ca92d8ba847d25502fe55e5821567ffeb108eb27"}},{"id":"orevic2022-acsphotonics-1c01204-figure-6","source_id":"orevic2022-acsphotonics-1c01204","public_asset":"assets/paper-reviews/orevic2022-acsphotonics-1c01204/figure-6.png","public_asset_sha256":"e04538cb47759bb01393140e83a11faee4378b7ad4e812d81e0d3d66765cad7a","category":"property","categories":["property"],"title":"Figure 6","caption":"Figure 6; cited main article, PDF page 7. Automatic caption-based category: property. Paper-level evidence; no sample match is asserted.","summary":"Figure from the paper, placed by its caption. It is not matched to a specific sample of this record.","scope":"Figure from the paper, placed by its caption. It is not matched to a specific sample of this record.","sample_scope":"Figure from the paper, placed by its caption. It is not matched to a specific sample of this record.","public_caption":"This figure shows electrical and optical characteristics of a metasurface-enhanced quantum dot photodiode, including current−voltage curves, responsivity under different biases, spectral response, frequency response up to 10 kHz, and time traces of the photodetector at various modulation frequencies.","source_locator":{"document_role":"main","page":7,"figure":"Figure 6"},"record_links":["orevic2022-acsphotonics-1c01204-pbs-quantum-dots-qds-with-excitonic-peak-1"],"sample_links":[],"sample_links_by_record":{"orevic2022-acsphotonics-1c01204-pbs-quantum-dots-qds-with-excitonic-peak-1":[]},"selected_evidence_only":true,"same_batch_asserted":false,"copyright_permission_verified":false,"provenance":{"render_tool":"PyMuPDF automatic PDF figure-region crop","pdf_page":7,"asset_sha256":"e04538cb47759bb01393140e83a11faee4378b7ad4e812d81e0d3d66765cad7a","resampled":false,"crop_includes":"Automatically selected figure-region graphics and nearby labels; raw caption text remains in the private working files; only an explicitly supplied public caption is displayed.","license_statement":"permission_not_established","source_pixels_redrawn":false,"source_pdf_sha256":"cc38070bbed13a008c9f4cca420ffe736c73c14705137dedb603a3781324ef9d","render_dpi":180,"page_size_pdf_points":[607.4080200195312,800.9010009765625],"crop_box_pdf_points":[47.47719955444336,34.43902587890625,559.47705078125,279.697998046875],"pixel_size":[1281,614]},"source":{"data_path":"data/records/orevic2022-acsphotonics-1c01204-pbs-quantum-dots-qds-with-excitonic-peak-1.json","json_pointer":"/products","input_sha256":"3caccce1d75b00c2e2a54bd0ca92d8ba847d25502fe55e5821567ffeb108eb27"}}],"intuition":[],"scopeLabel":"Synthesis and product as extracted from this paper. Other preparations in the paper are not covered.","source":{"data_path":"data/records/orevic2022-acsphotonics-1c01204-pbs-quantum-dots-qds-with-excitonic-peak-1.json","json_pointer":"","input_sha256":"3caccce1d75b00c2e2a54bd0ca92d8ba847d25502fe55e5821567ffeb108eb27"},"data_links":[{"label":"Canonical record and evidence","url":"records/orevic2022-acsphotonics-1c01204-pbs-quantum-dots-qds-with-excitonic-peak-1.html?view=data#evidence"}],"availability":{"atomic_coordinates":"not_reported","morphology_illustration":"none","reference_cell":"Bulk reference by composition, where the library has one."},"protocol_art":{"record_id":"orevic2022-acsphotonics-1c01204-pbs-quantum-dots-qds-with-excitonic-peak-1","bindings":[{"operation_id":"s01-heat","asset_path":"assets/protocol/orevic2022-acsphotonics-1c01204-pbs-quantum-dots-qds-with-excitonic-peak-1-s01-heat.svg","asset_sha256":"71df79488ed2eeaa211393a169994be2e0315991614a8f8ceb63516acc81fa95","caption":"Heating the reaction flask under vacuum until the solution becomes tra. temperature: 100 °C. duration: 1.5 h. Recipe-level vessel: not reported. No vessel assignment is made for this step. Conceptual action diagram. Arrows indicate an action only; no apparatus detail is inferred.","source_locator":"Main PDF p.8"},{"operation_id":"s02-inert-gas-fill","asset_path":"assets/protocol/orevic2022-acsphotonics-1c01204-pbs-quantum-dots-qds-with-excitonic-peak-1-s02-inert-gas-fill.svg","asset_sha256":"f76bbc5b87ad0b7c7f14f9bd3a35728a648fdce78c4ac83646fb96d1419cdda0","caption":"Filling the reactor with nitrogen and heating to 150 °C. temperature: 150 °C. Recipe-level vessel: not reported. No vessel assignment is made for this step. Conceptual action diagram. Arrows indicate an action only; no apparatus detail is inferred.","source_locator":"Main PDF p.8"},{"operation_id":"s03-cool","asset_path":"assets/protocol/orevic2022-acsphotonics-1c01204-pbs-quantum-dots-qds-with-excitonic-peak-1-s03-cool.svg","asset_sha256":"e29b3f9850f4ce4a7196b7edf47eb1b078713385133726cc7b4a699d5e750904","caption":"Cooling the reaction mixture to room temperature. temperature: 100 °C. duration: 5 min. Recipe-level vessel: not reported. No vessel assignment is made for this step. Conceptual action diagram. Arrows indicate an action only; no apparatus detail is inferred.","source_locator":"Main PDF p.8"},{"operation_id":"s04-purify","asset_path":"assets/protocol/orevic2022-acsphotonics-1c01204-pbs-quantum-dots-qds-with-excitonic-peak-1-s04-purify.svg","asset_sha256":"d3eae2e07fb7a75504b764ad1edef1242720245b22a210dc92f69bfad218547f","caption":"Purifying the PbS nanocrystals by sequential addition of hexane and et. Recipe-level vessel: not reported. No vessel assignment is made for this step. Conceptual action diagram. Arrows indicate an action only; no apparatus detail is inferred.","source_locator":"Main PDF p.8"},{"operation_id":"s05-disperse","asset_path":"assets/protocol/orevic2022-acsphotonics-1c01204-pbs-quantum-dots-qds-with-excitonic-peak-1-s05-disperse.svg","asset_sha256":"c2c7782b638ccb0365eaa807582a68ed29b6ff57613ccd6cd36bb03a6fed12da","caption":"Dispersing the PbS nanocrystals in toluene. Recipe-level vessel: not reported. No vessel assignment is made for this step. Conceptual action diagram. Arrows indicate an action only; no apparatus detail is inferred.","source_locator":"Main PDF p.8"}]},"presentation_status":"pending","general_background":[{"id":"general-context","title":"Thermodynamics and kinetics","summary":"Thermodynamics describes which states are energetically favoured, while kinetics governs how quickly a system can move between them. A change can be favourable yet proceed slowly when an activation barrier or limited transport restricts the pathway.","label":"General background, not the authors' interpretation","reference":{"doi":"10.1021/cr400544s","url":"https://doi.org/10.1021/cr400544s","title":"Mechanisms of Nucleation and Growth of Nanoparticles in Solution","authors":["Nguyen T. K. Thanh","N. Maclean","S. Mahiddine"],"year":2014,"metadata_response_sha256":"997f5bb631896f547843d7cf01573d11c3d62d6de6a941962d5c52a408320998","resolver_redirect_verified":true,"exact_DOI_metadata_verified":true,"paper_or_abstract_requested":false},"reagent_specific":false,"topic":"general-context"}]}

File: data/reader/records/oseni2022-app-53293-cdtese-quantum-dot-1.json
{"source_id":"oseni2022-app-53293","title":"Saheed O. Oseni; Olawale L. Osifeko; Adenike O. Boyo; Genene Tessema Mola (2022): CdTeSe quantum dot","material_formula":"CdTeSe","conflictPairs":[],"productFacts":[{"label":"Crystal phase","value":"face-centered cubic and hexagonal","scope":"As stated for this product.","sample_id":"oseni2022-app-53293-cdtese-quantum-dot-1--product","status":"reported","source":{"data_path":"data/records/oseni2022-app-53293-cdtese-quantum-dot-1.json","json_pointer":"/products/0/phase","input_sha256":"7fe99ac227e5af8b09c168dfdb4e9eddcee08a478f5fc8c3670c60ce94bcb9f7"},"source_locator":[{"source_id":"oseni2022-app-53293","locator":"Main PDF p.4"}],"record_id":"oseni2022-app-53293-cdtese-quantum-dot-1","kind":"product_fact"},{"label":"Shape","value":"sphere","scope":"As stated for this product.","sample_id":"oseni2022-app-53293-cdtese-quantum-dot-1--product","status":"reported","source":{"data_path":"data/records/oseni2022-app-53293-cdtese-quantum-dot-1.json","json_pointer":"/products/0/morphology","input_sha256":"7fe99ac227e5af8b09c168dfdb4e9eddcee08a478f5fc8c3670c60ce94bcb9f7"},"source_locator":[{"source_id":"oseni2022-app-53293","locator":"Main PDF p.3"}],"record_id":"oseni2022-app-53293-cdtese-quantum-dot-1","kind":"product_fact"},{"label":"Surface ligand","value":"thioglycolic acid","scope":"As stated for this product.","sample_id":"oseni2022-app-53293-cdtese-quantum-dot-1--product","status":"reported","source":{"data_path":"data/records/oseni2022-app-53293-cdtese-quantum-dot-1.json","json_pointer":"/products/0/surface","input_sha256":"7fe99ac227e5af8b09c168dfdb4e9eddcee08a478f5fc8c3670c60ce94bcb9f7"},"source_locator":[{"source_id":"oseni2022-app-53293","locator":"Main PDF p.3"}],"record_id":"oseni2022-app-53293-cdtese-quantum-dot-1","kind":"product_fact"}],"featuredProductFacts":[],"allProductFacts":[{"label":"Crystal phase","value":"face-centered cubic and hexagonal","scope":"As stated for this product.","sample_id":"oseni2022-app-53293-cdtese-quantum-dot-1--product","status":"reported","source":{"data_path":"data/records/oseni2022-app-53293-cdtese-quantum-dot-1.json","json_pointer":"/products/0/phase","input_sha256":"7fe99ac227e5af8b09c168dfdb4e9eddcee08a478f5fc8c3670c60ce94bcb9f7"},"source_locator":[{"source_id":"oseni2022-app-53293","locator":"Main PDF p.4"}],"record_id":"oseni2022-app-53293-cdtese-quantum-dot-1","kind":"product_fact"},{"label":"Shape","value":"sphere","scope":"As stated for this product.","sample_id":"oseni2022-app-53293-cdtese-quantum-dot-1--product","status":"reported","source":{"data_path":"data/records/oseni2022-app-53293-cdtese-quantum-dot-1.json","json_pointer":"/products/0/morphology","input_sha256":"7fe99ac227e5af8b09c168dfdb4e9eddcee08a478f5fc8c3670c60ce94bcb9f7"},"source_locator":[{"source_id":"oseni2022-app-53293","locator":"Main PDF p.3"}],"record_id":"oseni2022-app-53293-cdtese-quantum-dot-1","kind":"product_fact"},{"label":"Surface ligand","value":"thioglycolic acid","scope":"As stated for this product.","sample_id":"oseni2022-app-53293-cdtese-quantum-dot-1--product","status":"reported","source":{"data_path":"data/records/oseni2022-app-53293-cdtese-quantum-dot-1.json","json_pointer":"/products/0/surface","input_sha256":"7fe99ac227e5af8b09c168dfdb4e9eddcee08a478f5fc8c3670c60ce94bcb9f7"},"source_locator":[{"source_id":"oseni2022-app-53293","locator":"Main PDF p.3"}],"record_id":"oseni2022-app-53293-cdtese-quantum-dot-1","kind":"product_fact"}],"productContexts":[{"sample_id":"oseni2022-app-53293-cdtese-quantum-dot-1--product","label":"CdTeSe quantum dot","recipe_link":"explicit","notes":["Reaction temperature: 100 degC (Main PDF p.3).","Reaction time: 1 h (Main PDF p.3)."],"record_id":"oseni2022-app-53293-cdtese-quantum-dot-1","source":{"data_path":"data/records/oseni2022-app-53293-cdtese-quantum-dot-1.json","json_pointer":"/products/0","input_sha256":"7fe99ac227e5af8b09c168dfdb4e9eddcee08a478f5fc8c3670c60ce94bcb9f7"}}],"primary_product":{"record_id":"oseni2022-app-53293-cdtese-quantum-dot-1","sample_ids":["oseni2022-app-53293-cdtese-quantum-dot-1--product"],"default_sample_id":"oseni2022-app-53293-cdtese-quantum-dot-1--product"},"nominalTarget":[],"figures":[{"id":"oseni2022-app-53293-figure-1","source_id":"oseni2022-app-53293","public_asset":"assets/paper-reviews/oseni2022-app-53293/figure-1.png","public_asset_sha256":"fe60afae9cde2fd662bee8a089b79e0f2d6969b5cbedb712cf00609fe3ed4931","category":"property","categories":["property"],"title":"Figure 1","caption":"Figure 1; cited main article, PDF page 2. Automatic caption-based category: property. Paper-level evidence; no sample match is asserted.","summary":"Figure from the paper, placed by its caption. It is not matched to a specific sample of this record.","scope":"Figure from the paper, placed by its caption. It is not matched to a specific sample of this record.","sample_scope":"Figure from the paper, placed by its caption. It is not matched to a specific sample of this record.","public_caption":"Figure 1 compares charge carrier photocurrent generation in bulk and quantum-confined semiconductors.","source_locator":{"document_role":"main","page":2,"figure":"Figure 1"},"record_links":["oseni2022-app-53293-cdtese-quantum-dot-1"],"sample_links":[],"sample_links_by_record":{"oseni2022-app-53293-cdtese-quantum-dot-1":[]},"selected_evidence_only":true,"same_batch_asserted":false,"copyright_permission_verified":false,"provenance":{"render_tool":"PyMuPDF automatic PDF figure-region crop","pdf_page":2,"asset_sha256":"fe60afae9cde2fd662bee8a089b79e0f2d6969b5cbedb712cf00609fe3ed4931","resampled":false,"crop_includes":"Automatically selected figure-region graphics and nearby labels; raw caption text remains in the private working files; only an explicitly supplied public caption is displayed.","license_statement":"permission_not_established","source_pixels_redrawn":false,"source_pdf_sha256":"ef00bdb64b9a05478381dbcc5b923f758d16b60d237b7c166c1b32e3cdc4a28e","render_dpi":180,"page_size_pdf_points":[595.2760009765625,782.3619995117188],"crop_box_pdf_points":[123.55899810791016,542.6900024414062,471.83599853515625,682.0469970703125],"pixel_size":[872,350]},"source":{"data_path":"data/records/oseni2022-app-53293-cdtese-quantum-dot-1.json","json_pointer":"/products","input_sha256":"7fe99ac227e5af8b09c168dfdb4e9eddcee08a478f5fc8c3670c60ce94bcb9f7"}},{"id":"oseni2022-app-53293-figure-2","source_id":"oseni2022-app-53293","public_asset":"assets/paper-reviews/oseni2022-app-53293/figure-2.png","public_asset_sha256":"bbb8053a6eeac8828d128b1ba7683a2e95bd337618af1233a7a5b834b80992a8","category":"property","categories":["property"],"title":"Figure 2","caption":"Figure 2; cited main article, PDF page 3. Automatic caption-based category: property. Paper-level evidence; no sample match is asserted.","summary":"Figure from the paper, placed by its caption. It is not matched to a specific sample of this record.","scope":"Figure from the paper, placed by its caption. It is not matched to a specific sample of this record.","sample_scope":"Figure from the paper, placed by its caption. It is not matched to a specific sample of this record.","public_caption":"Figure 2 shows absorption and emission spectra of quantum dots in water at 400 nm excitation.","source_locator":{"document_role":"main","page":3,"figure":"Figure 2"},"record_links":["oseni2022-app-53293-cdtese-quantum-dot-1"],"sample_links":[],"sample_links_by_record":{"oseni2022-app-53293-cdtese-quantum-dot-1":[]},"selected_evidence_only":true,"same_batch_asserted":false,"copyright_permission_verified":false,"provenance":{"render_tool":"PyMuPDF automatic PDF figure-region crop","pdf_page":3,"asset_sha256":"bbb8053a6eeac8828d128b1ba7683a2e95bd337618af1233a7a5b834b80992a8","resampled":false,"crop_includes":"Automatically selected figure-region graphics and nearby labels; raw caption text remains in the private working files; only an explicitly supplied public caption is displayed.","license_statement":"permission_not_established","source_pixels_redrawn":false,"source_pdf_sha256":"ef00bdb64b9a05478381dbcc5b923f758d16b60d237b7c166c1b32e3cdc4a28e","render_dpi":180,"page_size_pdf_points":[595.2760009765625,782.3619995117188],"crop_box_pdf_points":[52.63600158691406,511.0550537109375,542.72900390625,710.507080078125],"pixel_size":[1226,500]},"source":{"data_path":"data/records/oseni2022-app-53293-cdtese-quantum-dot-1.json","json_pointer":"/products","input_sha256":"7fe99ac227e5af8b09c168dfdb4e9eddcee08a478f5fc8c3670c60ce94bcb9f7"}},{"id":"oseni2022-app-53293-figure-3","source_id":"oseni2022-app-53293","public_asset":"assets/paper-reviews/oseni2022-app-53293/figure-3.png","public_asset_sha256":"f916f48709e0b9a72b570175b9130b6615f2c337bdc4833acea6780ed2eac1a3","category":"structure","categories":["structure"],"title":"Figure 3","caption":"Figure 3; cited main article, PDF page 4. Automatic caption-based category: structure. Paper-level evidence; no sample match is asserted.","summary":"Figure from the paper, placed by its caption. It is not matched to a specific sample of this record.","scope":"Figure from the paper, placed by its caption. It is not matched to a specific sample of this record.","sample_scope":"Figure from the paper, placed by its caption. It is not matched to a specific sample of this record.","public_caption":"Figure 3 presents SEM and EDX images of quantum dots in water, showing morphology and elemental composition.","source_locator":{"document_role":"main","page":4,"figure":"Figure 3"},"record_links":["oseni2022-app-53293-cdtese-quantum-dot-1"],"sample_links":[],"sample_links_by_record":{"oseni2022-app-53293-cdtese-quantum-dot-1":[]},"selected_evidence_only":true,"same_batch_asserted":false,"copyright_permission_verified":false,"provenance":{"render_tool":"PyMuPDF automatic PDF figure-region crop","pdf_page":4,"asset_sha256":"f916f48709e0b9a72b570175b9130b6615f2c337bdc4833acea6780ed2eac1a3","resampled":false,"crop_includes":"Automatically selected figure-region graphics and nearby labels; raw caption text remains in the private working files; only an explicitly supplied public caption is displayed.","license_statement":"permission_not_established","source_pixels_redrawn":false,"source_pdf_sha256":"ef00bdb64b9a05478381dbcc5b923f758d16b60d237b7c166c1b32e3cdc4a28e","render_dpi":180,"page_size_pdf_points":[595.2760009765625,782.3619995117188],"crop_box_pdf_points":[41.63779830932617,17.640987396240234,553.60986328125,252.4849853515625],"pixel_size":[1281,588]},"source":{"data_path":"data/records/oseni2022-app-53293-cdtese-quantum-dot-1.json","json_pointer":"/products","input_sha256":"7fe99ac227e5af8b09c168dfdb4e9eddcee08a478f5fc8c3670c60ce94bcb9f7"}},{"id":"oseni2022-app-53293-figure-4","source_id":"oseni2022-app-53293","public_asset":"assets/paper-reviews/oseni2022-app-53293/figure-4.png","public_asset_sha256":"e036d25b704a7fa4a212dc8e609926b1f44a4086fb0671a23603dad1a54b9549","category":"structure","categories":["structure"],"title":"Figure 4","caption":"Figure 4; cited main article, PDF page 4. Automatic caption-based category: structure. Paper-level evidence; no sample match is asserted.","summary":"Figure from the paper, placed by its caption. It is not matched to a specific sample of this record.","scope":"Figure from the paper, placed by its caption. It is not matched to a specific sample of this record.","sample_scope":"Figure from the paper, placed by its caption. It is not matched to a specific sample of this record.","public_caption":"Figure 4 displays TEM and XRD images of quantum dots in water, revealing structure and crystallinity.","source_locator":{"document_role":"main","page":4,"figure":"Figure 4"},"record_links":["oseni2022-app-53293-cdtese-quantum-dot-1"],"sample_links":[],"sample_links_by_record":{"oseni2022-app-53293-cdtese-quantum-dot-1":[]},"selected_evidence_only":true,"same_batch_asserted":false,"copyright_permission_verified":false,"provenance":{"render_tool":"PyMuPDF automatic PDF figure-region crop","pdf_page":4,"asset_sha256":"e036d25b704a7fa4a212dc8e609926b1f44a4086fb0671a23603dad1a54b9549","resampled":false,"crop_includes":"Automatically selected figure-region graphics and nearby labels; raw caption text remains in the private working files; only an explicitly supplied public caption is displayed.","license_statement":"permission_not_established","source_pixels_redrawn":false,"source_pdf_sha256":"ef00bdb64b9a05478381dbcc5b923f758d16b60d237b7c166c1b32e3cdc4a28e","render_dpi":180,"page_size_pdf_points":[595.2760009765625,782.3619995117188],"crop_box_pdf_points":[45.60599899291992,301.7450256347656,549.6690063476562,551.9940185546875],"pixel_size":[1261,626]},"source":{"data_path":"data/records/oseni2022-app-53293-cdtese-quantum-dot-1.json","json_pointer":"/products","input_sha256":"7fe99ac227e5af8b09c168dfdb4e9eddcee08a478f5fc8c3670c60ce94bcb9f7"}},{"id":"oseni2022-app-53293-figure-6","source_id":"oseni2022-app-53293","public_asset":"assets/paper-reviews/oseni2022-app-53293/figure-6.png","public_asset_sha256":"9438a42777bb6b6822a0f2027c13c79c456581628b507e72e86a0c7fec32ecee","category":"property","categories":["property"],"title":"Figure 6","caption":"Figure 6; cited main article, PDF page 6. Automatic caption-based category: property. Paper-level evidence; no sample match is asserted.","summary":"Figure from the paper, placed by its caption. It is not matched to a specific sample of this record.","scope":"Figure from the paper, placed by its caption. It is not matched to a specific sample of this record.","sample_scope":"Figure from the paper, placed by its caption. It is not matched to a specific sample of this record.","public_caption":"Figure 6 shows optical absorption of P3HT:PCBM with quantum dot doping and with additional additives.","source_locator":{"document_role":"main","page":6,"figure":"Figure 6"},"record_links":["oseni2022-app-53293-cdtese-quantum-dot-1"],"sample_links":[],"sample_links_by_record":{"oseni2022-app-53293-cdtese-quantum-dot-1":[]},"selected_evidence_only":true,"same_batch_asserted":false,"copyright_permission_verified":false,"provenance":{"render_tool":"PyMuPDF automatic PDF figure-region crop","pdf_page":6,"asset_sha256":"9438a42777bb6b6822a0f2027c13c79c456581628b507e72e86a0c7fec32ecee","resampled":false,"crop_includes":"Automatically selected figure-region graphics and nearby labels; raw caption text remains in the private working files; only an explicitly supplied public caption is displayed.","license_statement":"permission_not_established","source_pixels_redrawn":false,"source_pdf_sha256":"ef00bdb64b9a05478381dbcc5b923f758d16b60d237b7c166c1b32e3cdc4a28e","render_dpi":180,"page_size_pdf_points":[595.2760009765625,782.3619995117188],"crop_box_pdf_points":[41.63779830932617,17.640987396240234,553.60986328125,258.947998046875],"pixel_size":[1281,604]},"source":{"data_path":"data/records/oseni2022-app-53293-cdtese-quantum-dot-1.json","json_pointer":"/products","input_sha256":"7fe99ac227e5af8b09c168dfdb4e9eddcee08a478f5fc8c3670c60ce94bcb9f7"}},{"id":"oseni2022-app-53293-figure-7","source_id":"oseni2022-app-53293","public_asset":"assets/paper-reviews/oseni2022-app-53293/figure-7.png","public_asset_sha256":"ad07770589a4736ae873fae5bf73f02c732b1601db7ec0f9790a20cc60d48471","category":"property","categories":["property"],"title":"Figure 7","caption":"Figure 7; cited main article, PDF page 7. Automatic caption-based category: property. Paper-level evidence; no sample match is asserted.","summary":"Figure from the paper, placed by its caption. It is not matched to a specific sample of this record.","scope":"Figure from the paper, placed by its caption. It is not matched to a specific sample of this record.","sample_scope":"Figure from the paper, placed by its caption. It is not matched to a specific sample of this record.","public_caption":"Figure 7 shows current-voltage curves for devices doped with quantum dots alone and with additives.","source_locator":{"document_role":"main","page":7,"figure":"Figure 7"},"record_links":["oseni2022-app-53293-cdtese-quantum-dot-1"],"sample_links":[],"sample_links_by_record":{"oseni2022-app-53293-cdtese-quantum-dot-1":[]},"selected_evidence_only":true,"same_batch_asserted":false,"copyright_permission_verified":false,"provenance":{"render_tool":"PyMuPDF automatic PDF figure-region crop","pdf_page":7,"asset_sha256":"ad07770589a4736ae873fae5bf73f02c732b1601db7ec0f9790a20cc60d48471","resampled":false,"crop_includes":"Automatically selected figure-region graphics and nearby labels; raw caption text remains in the private working files; only an explicitly supplied public caption is displayed.","license_statement":"permission_not_established","source_pixels_redrawn":false,"source_pdf_sha256":"ef00bdb64b9a05478381dbcc5b923f758d16b60d237b7c166c1b32e3cdc4a28e","render_dpi":180,"page_size_pdf_points":[595.2760009765625,782.3619995117188],"crop_box_pdf_points":[41.63800048828125,198.6495361328125,553.6380004882812,515.1430053710938],"pixel_size":[1281,792]},"source":{"data_path":"data/records/oseni2022-app-53293-cdtese-quantum-dot-1.json","json_pointer":"/products","input_sha256":"7fe99ac227e5af8b09c168dfdb4e9eddcee08a478f5fc8c3670c60ce94bcb9f7"}}],"intuition":[],"scopeLabel":"Synthesis and product as extracted from this paper. Other preparations in the paper are not covered.","source":{"data_path":"data/records/oseni2022-app-53293-cdtese-quantum-dot-1.json","json_pointer":"","input_sha256":"7fe99ac227e5af8b09c168dfdb4e9eddcee08a478f5fc8c3670c60ce94bcb9f7"},"data_links":[{"label":"Canonical record and evidence","url":"records/oseni2022-app-53293-cdtese-quantum-dot-1.html?view=data#evidence"}],"availability":{"atomic_coordinates":"not_reported","morphology_illustration":"none","reference_cell":"Bulk reference by composition, where the library has one."},"protocol_art":{"record_id":"oseni2022-app-53293-cdtese-quantum-dot-1","bindings":[{"operation_id":"s01-dissolve","asset_path":"assets/protocol/oseni2022-app-53293-cdtese-quantum-dot-1-s01-dissolve.svg","asset_sha256":"1a79be76367d4b30ab678a5d3a1fe8110883bcd7a3a8f6ee2a8540fd705f99b0","caption":"Dissolve selenium powder in water. Recipe-level vessel: not reported. No vessel assignment is made for this step. Conceptual action diagram. Arrows indicate an action only; no apparatus detail is inferred.","source_locator":"Main PDF p.3"},{"operation_id":"s02-dissolve","asset_path":"assets/protocol/oseni2022-app-53293-cdtese-quantum-dot-1-s02-dissolve.svg","asset_sha256":"a0633ffd78f720ceedd8822b0d5cee96e120cedb6118d93aca6d6b89ef1d9210","caption":"Dissolve cadmium chloride and thioglycolic acid in water. Recipe-level vessel: not reported. No vessel assignment is made for this step. Conceptual action diagram. Arrows indicate an action only; no apparatus detail is inferred.","source_locator":"Main PDF p.3"},{"operation_id":"s03-adjust-ph","asset_path":"assets/protocol/oseni2022-app-53293-cdtese-quantum-dot-1-s03-adjust-ph.svg","asset_sha256":"0181f9c7edd7462388de9dbe5bab4e9b4ff5844b7c2d531bcd45e21bf17e99ef","caption":"Adjust pH to 11 with sodium hydroxide. duration: 30 min. Recipe-level vessel: not reported. No vessel assignment is made for this step. Conceptual action diagram. Arrows indicate an action only; no apparatus detail is inferred.","source_locator":"Main PDF p.3"},{"operation_id":"s04-inject","asset_path":"assets/protocol/oseni2022-app-53293-cdtese-quantum-dot-1-s04-inject.svg","asset_sha256":"57f18dd7615c6271113fd4b3c7fe76b130e83a4aded77ccb61c01ded1ff39293","caption":"Inject NaHTe and NaHSe precursors into the mixture. temperature: 100 °C. duration: 1 h. Recipe-level vessel: not reported. No vessel assignment is made for this step. Conceptual action diagram. Arrows indicate an action only; no apparatus detail is inferred.","source_locator":"Main PDF p.3"},{"operation_id":"s05-reflux","asset_path":"assets/protocol/oseni2022-app-53293-cdtese-quantum-dot-1-s05-reflux.svg","asset_sha256":"e490a086fa6800e9daf7f5222b49c7aaaaaac83fa57f039ec9f2f48856ca7372","caption":"Reflux the mixture at 100°C for 1 h. temperature: 100 °C. duration: 1 h. Recipe-level vessel: not reported. No vessel assignment is made for this step. Conceptual action diagram. Arrows indicate an action only; no apparatus detail is inferred.","source_locator":"Main PDF p.3"},{"operation_id":"s06-maintain","asset_path":"assets/protocol/oseni2022-app-53293-cdtese-quantum-dot-1-s06-maintain.svg","asset_sha256":"3df478014062cc8da53f2651be62582ccb8575af648e5dc5ac4094f363903c3d","caption":"Maintain the mixture under argon gas for 4 h. duration: 4 h. Recipe-level vessel: not reported. No vessel assignment is made for this step. Conceptual action diagram. Arrows indicate an action only; no apparatus detail is inferred.","source_locator":"Main PDF p.3"},{"operation_id":"s07-precipitate","asset_path":"assets/protocol/oseni2022-app-53293-cdtese-quantum-dot-1-s07-precipitate.svg","asset_sha256":"f6e048575725dac12e699052f18e56f6645d50440e6ca197cc538338d121f17e","caption":"Precipitate the QDs using acetone. Recipe-level vessel: not reported. No vessel assignment is made for this step. Conceptual action diagram. Arrows indicate an action only; no apparatus detail is inferred.","source_locator":"Main PDF p.3"},{"operation_id":"s08-purify","asset_path":"assets/protocol/oseni2022-app-53293-cdtese-quantum-dot-1-s08-purify.svg","asset_sha256":"bcf86ee6141379d548706bf99c68da17d5580897825b2fc67367f3358a24d4df","caption":"Purify the QDs with methanol and ethanol. Recipe-level vessel: not reported. No vessel assignment is made for this step. Conceptual action diagram. Arrows indicate an action only; no apparatus detail is inferred.","source_locator":"Main PDF p.3"},{"operation_id":"s09-redissolve","asset_path":"assets/protocol/oseni2022-app-53293-cdtese-quantum-dot-1-s09-redissolve.svg","asset_sha256":"9d4ab6a0de1612e4f942cc34a17ae5ba84387a2b068326c6ba1a4ecf03584ee2","caption":"Redissolve the QDs in ultra-pure water. Recipe-level vessel: not reported. No vessel assignment is made for this step. Conceptual action diagram. Arrows indicate an action only; no apparatus detail is inferred.","source_locator":"Main PDF p.3"}]},"presentation_status":"pending","method_label":"Hot injection","general_background":[{"id":"hot-injection","title":"Injection and precursor supply","summary":"Rapid injection can concentrate precursor conversion near the start of a reaction, helping distinguish nucleation from subsequent growth. A short period of rapid precursor conversion can favour nucleation, while a later lower supply can favour growth on existing particles.","label":"General background, not the authors' interpretation","reference":{"doi":"10.1021/cr400544s","url":"https://doi.org/10.1021/cr400544s","kind":"review","title":"Mechanisms of Nucleation and Growth of Nanoparticles in Solution","container":"Chemical Reviews","year":2014}},{"id":"metal-source","title":"From a metal precursor to reactive species","summary":"A metal precursor supplies the metal, while its ligands and conversion chemistry influence how reactive species become available. Stronger or more persistent coordination can slow release of reactive metal species, while ligand exchange can open alternative conversion pathways.","label":"General background, not the authors' interpretation","reference":{"doi":"10.1021/cr400544s","url":"https://doi.org/10.1021/cr400544s","kind":"review","title":"Mechanisms of Nucleation and Growth of Nanoparticles in Solution","container":"Chemical Reviews","year":2014}},{"id":"ligand","title":"Ligands in solution and at surfaces","summary":"Ligands can associate with dissolved species and particle surfaces, affecting their interactions with the surrounding liquid. A ligand shell compatible with the solvent can provide a barrier to close particle approach, helping a dispersion resist aggregation.","label":"General background, not the authors' interpretation","reference":{"doi":"10.1021/cr900137k","url":"https://doi.org/10.1021/cr900137k","kind":"review","title":"Prospects of Colloidal Nanocrystals for Electronic and Optoelectronic Applications","container":"Chemical Reviews","year":2009}}]}
