Repository: cuiyist/nanoxtalsyn-site

File: data/reader/records/peng2014-ja5020025-5-nm-cdse-nanocrystals-1.json
{"source_id":"peng2014-ja5020025","title":"Xiaogang Peng (2014): 5 nm CdSe nanocrystals","material_formula":"CdSe","conflictPairs":[],"productFacts":[{"label":"Diameter","value":"5 nm","scope":"TEM; as stated for this product.","sample_id":"peng2014-ja5020025-5-nm-cdse-nanocrystals-1--product","status":"reported","source":{"data_path":"data/records/peng2014-ja5020025-5-nm-cdse-nanocrystals-1.json","json_pointer":"/measurements/0/value","input_sha256":"b5bc75fde95ed877229f05978eefceba6528a76d5e0cc8e4fcae8f8cf29b38f2"},"source_locator":[{"source_id":"peng2014-ja5020025","locator":"Main PDF p.3"}],"record_id":"peng2014-ja5020025-5-nm-cdse-nanocrystals-1","kind":"measurement","measurement_id":"peng2014-ja5020025-5-nm-cdse-nanocrystals-1--size"},{"label":"Shape","value":"sphere","scope":"As stated for this product.","sample_id":"peng2014-ja5020025-5-nm-cdse-nanocrystals-1--product","status":"reported","source":{"data_path":"data/records/peng2014-ja5020025-5-nm-cdse-nanocrystals-1.json","json_pointer":"/products/0/morphology","input_sha256":"b5bc75fde95ed877229f05978eefceba6528a76d5e0cc8e4fcae8f8cf29b38f2"},"source_locator":[{"source_id":"peng2014-ja5020025","locator":"Main PDF p.3"}],"record_id":"peng2014-ja5020025-5-nm-cdse-nanocrystals-1","kind":"product_fact"}],"featuredProductFacts":[],"allProductFacts":[{"label":"Diameter","value":"5 nm","scope":"TEM; as stated for this product.","sample_id":"peng2014-ja5020025-5-nm-cdse-nanocrystals-1--product","status":"reported","source":{"data_path":"data/records/peng2014-ja5020025-5-nm-cdse-nanocrystals-1.json","json_pointer":"/measurements/0/value","input_sha256":"b5bc75fde95ed877229f05978eefceba6528a76d5e0cc8e4fcae8f8cf29b38f2"},"source_locator":[{"source_id":"peng2014-ja5020025","locator":"Main PDF p.3"}],"record_id":"peng2014-ja5020025-5-nm-cdse-nanocrystals-1","kind":"measurement","measurement_id":"peng2014-ja5020025-5-nm-cdse-nanocrystals-1--size"},{"label":"Shape","value":"sphere","scope":"As stated for this product.","sample_id":"peng2014-ja5020025-5-nm-cdse-nanocrystals-1--product","status":"reported","source":{"data_path":"data/records/peng2014-ja5020025-5-nm-cdse-nanocrystals-1.json","json_pointer":"/products/0/morphology","input_sha256":"b5bc75fde95ed877229f05978eefceba6528a76d5e0cc8e4fcae8f8cf29b38f2"},"source_locator":[{"source_id":"peng2014-ja5020025","locator":"Main PDF p.3"}],"record_id":"peng2014-ja5020025-5-nm-cdse-nanocrystals-1","kind":"product_fact"}],"productContexts":[{"sample_id":"peng2014-ja5020025-5-nm-cdse-nanocrystals-1--product","label":"5 nm CdSe nanocrystals","recipe_link":"explicit","notes":["Reactor: 25 mL flask (Main PDF p.7).","Reaction temperature: 300 degC (Main PDF p.7)."],"record_id":"peng2014-ja5020025-5-nm-cdse-nanocrystals-1","source":{"data_path":"data/records/peng2014-ja5020025-5-nm-cdse-nanocrystals-1.json","json_pointer":"/products/0","input_sha256":"b5bc75fde95ed877229f05978eefceba6528a76d5e0cc8e4fcae8f8cf29b38f2"}}],"primary_product":{"record_id":"peng2014-ja5020025-5-nm-cdse-nanocrystals-1","sample_ids":["peng2014-ja5020025-5-nm-cdse-nanocrystals-1--product"],"default_sample_id":"peng2014-ja5020025-5-nm-cdse-nanocrystals-1--product"},"nominalTarget":[],"figures":[{"id":"peng2014-ja5020025-figure-1","source_id":"peng2014-ja5020025","public_asset":"assets/paper-reviews/peng2014-ja5020025/figure-1.png","public_asset_sha256":"f445e619a21bae550cb2af87591dc613a242ed10399020cbc5090bc79f3a31e4","category":"structure","categories":["structure"],"title":"Figure 1","caption":"Figure 1; cited main article, PDF page 3. Automatic caption-based category: structure. Paper-level evidence; no sample match is asserted.","summary":"Figure from the paper, placed by its caption. It is not matched to a specific sample of this record.","scope":"Figure from the paper, placed by its caption. It is not matched to a specific sample of this record.","sample_scope":"Figure from the paper, placed by its caption. It is not matched to a specific sample of this record.","source_locator":{"document_role":"main","page":3,"figure":"Figure 1"},"record_links":["peng2014-ja5020025-5-nm-cdse-nanocrystals-1"],"sample_links":[],"sample_links_by_record":{"peng2014-ja5020025-5-nm-cdse-nanocrystals-1":[]},"selected_evidence_only":true,"same_batch_asserted":false,"copyright_permission_verified":false,"provenance":{"render_tool":"PyMuPDF automatic PDF figure-region crop","pdf_page":3,"asset_sha256":"f445e619a21bae550cb2af87591dc613a242ed10399020cbc5090bc79f3a31e4","resampled":false,"crop_includes":"Automatically selected figure-region graphics and nearby labels; the original caption remains in the private working files.","license_statement":"permission_not_established","source_pixels_redrawn":false,"source_pdf_sha256":"598dd45d03cd7abc7efbc473a5a849328c4f7e5bfee0695aebdb83e3f50e1197","render_dpi":200,"page_size_pdf_points":[625.4359741210938,818.3619995117188],"crop_box_pdf_points":[94.41899871826172,65.16600036621094,266.5450134277344,223.74200439453125],"pixel_size":[479,441]},"source":{"data_path":"data/records/peng2014-ja5020025-5-nm-cdse-nanocrystals-1.json","json_pointer":"/products","input_sha256":"b5bc75fde95ed877229f05978eefceba6528a76d5e0cc8e4fcae8f8cf29b38f2"},"public_caption":"X-ray diffraction patterns show CdSe nanocrystals synthesized with varying oleylamine concentrations, highlighting wurtzite structure peaks and comparing bulk wurtzite and zinc blende diffraction."},{"id":"peng2014-ja5020025-figure-2","source_id":"peng2014-ja5020025","public_asset":"assets/paper-reviews/peng2014-ja5020025/figure-2.png","public_asset_sha256":"a831363fc940881d485f78350fa2c031b1c585c020ea621179bee1d14bcd718b","category":"structure","categories":["structure"],"title":"Figure 2","caption":"Figure 2; cited main article, PDF page 3. Automatic caption-based category: structure. Paper-level evidence; no sample match is asserted.","summary":"Figure from the paper, placed by its caption. It is not matched to a specific sample of this record.","scope":"Figure from the paper, placed by its caption. It is not matched to a specific sample of this record.","sample_scope":"Figure from the paper, placed by its caption. It is not matched to a specific sample of this record.","source_locator":{"document_role":"main","page":3,"figure":"Figure 2"},"record_links":["peng2014-ja5020025-5-nm-cdse-nanocrystals-1"],"sample_links":[],"sample_links_by_record":{"peng2014-ja5020025-5-nm-cdse-nanocrystals-1":[]},"selected_evidence_only":true,"same_batch_asserted":false,"copyright_permission_verified":false,"provenance":{"render_tool":"PyMuPDF automatic PDF figure-region crop","pdf_page":3,"asset_sha256":"a831363fc940881d485f78350fa2c031b1c585c020ea621179bee1d14bcd718b","resampled":false,"crop_includes":"Automatically selected figure-region graphics and nearby labels; the original caption remains in the private working files.","license_statement":"permission_not_established","source_pixels_redrawn":false,"source_pdf_sha256":"598dd45d03cd7abc7efbc473a5a849328c4f7e5bfee0695aebdb83e3f50e1197","render_dpi":200,"page_size_pdf_points":[625.4359741210938,818.3619995117188],"crop_box_pdf_points":[330.885009765625,43.16900634765625,568.4910278320312,238.8790283203125],"pixel_size":[661,545]},"source":{"data_path":"data/records/peng2014-ja5020025-5-nm-cdse-nanocrystals-1.json","json_pointer":"/products","input_sha256":"b5bc75fde95ed877229f05978eefceba6528a76d5e0cc8e4fcae8f8cf29b38f2"},"public_caption":"Transmission electron microscopy and diffraction images of CdSe nanocrystals synthesized with and without oleylamine, showing structural differences."},{"id":"peng2014-ja5020025-figure-3","source_id":"peng2014-ja5020025","public_asset":"assets/paper-reviews/peng2014-ja5020025/figure-3.png","public_asset_sha256":"89827706dc9471276aaa03f26766b9aa0b3c947ccd5e18e6ec1ed175087e28ee","category":"structure","categories":["structure","property"],"title":"Figure 3","caption":"Figure 3; cited main article, PDF page 4. Automatic caption-based category: structure and property. Paper-level evidence; no sample match is asserted.","summary":"Figure from the paper, placed by its caption. It is not matched to a specific sample of this record.","scope":"Figure from the paper, placed by its caption. It is not matched to a specific sample of this record.","sample_scope":"Figure from the paper, placed by its caption. It is not matched to a specific sample of this record.","source_locator":{"document_role":"main","page":4,"figure":"Figure 3"},"record_links":["peng2014-ja5020025-5-nm-cdse-nanocrystals-1"],"sample_links":[],"sample_links_by_record":{"peng2014-ja5020025-5-nm-cdse-nanocrystals-1":[]},"selected_evidence_only":true,"same_batch_asserted":false,"copyright_permission_verified":false,"provenance":{"render_tool":"PyMuPDF automatic PDF figure-region crop","pdf_page":4,"asset_sha256":"89827706dc9471276aaa03f26766b9aa0b3c947ccd5e18e6ec1ed175087e28ee","resampled":false,"crop_includes":"Automatically selected figure-region graphics and nearby labels; the original caption remains in the private working files.","license_statement":"permission_not_established","source_pixels_redrawn":false,"source_pdf_sha256":"598dd45d03cd7abc7efbc473a5a849328c4f7e5bfee0695aebdb83e3f50e1197","render_dpi":200,"page_size_pdf_points":[625.4359741210938,818.3619995117188],"crop_box_pdf_points":[333.2090148925781,43.16900634765625,568.4910278320312,440.7049865722656],"pixel_size":[655,1106]},"source":{"data_path":"data/records/peng2014-ja5020025-5-nm-cdse-nanocrystals-1.json","json_pointer":"/products","input_sha256":"b5bc75fde95ed877229f05978eefceba6528a76d5e0cc8e4fcae8f8cf29b38f2"},"public_caption":"XRD and TEM data of CdSe nanocrystals with different ligands, including core-shell structures and absorption evolution during growth."},{"id":"peng2014-ja5020025-figure-4","source_id":"peng2014-ja5020025","public_asset":"assets/paper-reviews/peng2014-ja5020025/figure-4.png","public_asset_sha256":"f3a3ba1ea6b6fe532425e1e8a2c64c1871cd2b57d28941fc0f8d83b9b1416b3f","category":"structure","categories":["structure"],"title":"Figure 4","caption":"Figure 4; cited main article, PDF page 5. Automatic caption-based category: structure. Paper-level evidence; no sample match is asserted.","summary":"Figure from the paper, placed by its caption. It is not matched to a specific sample of this record.","scope":"Figure from the paper, placed by its caption. It is not matched to a specific sample of this record.","sample_scope":"Figure from the paper, placed by its caption. It is not matched to a specific sample of this record.","source_locator":{"document_role":"main","page":5,"figure":"Figure 4"},"record_links":["peng2014-ja5020025-5-nm-cdse-nanocrystals-1"],"sample_links":[],"sample_links_by_record":{"peng2014-ja5020025-5-nm-cdse-nanocrystals-1":[]},"selected_evidence_only":true,"same_batch_asserted":false,"copyright_permission_verified":false,"provenance":{"render_tool":"PyMuPDF automatic PDF figure-region crop","pdf_page":5,"asset_sha256":"f3a3ba1ea6b6fe532425e1e8a2c64c1871cd2b57d28941fc0f8d83b9b1416b3f","resampled":false,"crop_includes":"Automatically selected figure-region graphics and nearby labels; the original caption remains in the private working files.","license_statement":"permission_not_established","source_pixels_redrawn":false,"source_pdf_sha256":"598dd45d03cd7abc7efbc473a5a849328c4f7e5bfee0695aebdb83e3f50e1197","render_dpi":200,"page_size_pdf_points":[625.4359741210938,818.3619995117188],"crop_box_pdf_points":[72.08200073242188,285.7010192871094,288.88201904296875,452.10101318359375],"pixel_size":[603,463]},"source":{"data_path":"data/records/peng2014-ja5020025-5-nm-cdse-nanocrystals-1.json","json_pointer":"/products","input_sha256":"b5bc75fde95ed877229f05978eefceba6528a76d5e0cc8e4fcae8f8cf29b38f2"},"public_caption":"XRD patterns of CdSe nanocrystals synthesized with and without oleylamine using a cadmium dodecylphosphonate precursor, with simulated stacking sequences shown."},{"id":"peng2014-ja5020025-figure-5","source_id":"peng2014-ja5020025","public_asset":"assets/paper-reviews/peng2014-ja5020025/figure-5.png","public_asset_sha256":"1c6407a01f59ae86d81fdaba6bed15acab5d778ed0f0ade3c922272ce3aeb71b","category":"structure","categories":["structure"],"title":"Figure 5","caption":"Figure 5; cited main article, PDF page 5. Automatic caption-based category: structure. Paper-level evidence; no sample match is asserted.","summary":"Figure from the paper, placed by its caption. It is not matched to a specific sample of this record.","scope":"Figure from the paper, placed by its caption. It is not matched to a specific sample of this record.","sample_scope":"Figure from the paper, placed by its caption. It is not matched to a specific sample of this record.","source_locator":{"document_role":"main","page":5,"figure":"Figure 5"},"record_links":["peng2014-ja5020025-5-nm-cdse-nanocrystals-1"],"sample_links":[],"sample_links_by_record":{"peng2014-ja5020025-5-nm-cdse-nanocrystals-1":[]},"selected_evidence_only":true,"same_batch_asserted":false,"copyright_permission_verified":false,"provenance":{"render_tool":"PyMuPDF automatic PDF figure-region crop","pdf_page":5,"asset_sha256":"1c6407a01f59ae86d81fdaba6bed15acab5d778ed0f0ade3c922272ce3aeb71b","resampled":false,"crop_includes":"Automatically selected figure-region graphics and nearby labels; the original caption remains in the private working files.","license_statement":"permission_not_established","source_pixels_redrawn":false,"source_pdf_sha256":"598dd45d03cd7abc7efbc473a5a849328c4f7e5bfee0695aebdb83e3f50e1197","render_dpi":200,"page_size_pdf_points":[625.4359741210938,818.3619995117188],"crop_box_pdf_points":[143.45799255371094,555.0479736328125,481.4110107421875,721.1649780273438],"pixel_size":[940,463]},"source":{"data_path":"data/records/peng2014-ja5020025-5-nm-cdse-nanocrystals-1.json","json_pointer":"/products","input_sha256":"b5bc75fde95ed877229f05978eefceba6528a76d5e0cc8e4fcae8f8cf29b38f2"},"public_caption":"XRD patterns and schematic diagrams of CdSe nanocrystals grown from wurtzite seeds using a cadmium carboxylate precursor with or without amine."},{"id":"peng2014-ja5020025-figure-6","source_id":"peng2014-ja5020025","public_asset":"assets/paper-reviews/peng2014-ja5020025/figure-6.png","public_asset_sha256":"b0fdd21196253b90e710413b9e0867835fe52b1ba41ec15968ed3f1578e2718f","category":"structure","categories":["structure"],"title":"Figure 6","caption":"Figure 6; cited main article, PDF page 6. Automatic caption-based category: structure. Paper-level evidence; no sample match is asserted.","summary":"Figure from the paper, placed by its caption. It is not matched to a specific sample of this record.","scope":"Figure from the paper, placed by its caption. It is not matched to a specific sample of this record.","sample_scope":"Figure from the paper, placed by its caption. It is not matched to a specific sample of this record.","source_locator":{"document_role":"main","page":6,"figure":"Figure 6"},"record_links":["peng2014-ja5020025-5-nm-cdse-nanocrystals-1"],"sample_links":[],"sample_links_by_record":{"peng2014-ja5020025-5-nm-cdse-nanocrystals-1":[]},"selected_evidence_only":true,"same_batch_asserted":false,"copyright_permission_verified":false,"provenance":{"render_tool":"PyMuPDF automatic PDF figure-region crop","pdf_page":6,"asset_sha256":"b0fdd21196253b90e710413b9e0867835fe52b1ba41ec15968ed3f1578e2718f","resampled":false,"crop_includes":"Automatically selected figure-region graphics and nearby labels; the original caption remains in the private working files.","license_statement":"permission_not_established","source_pixels_redrawn":false,"source_pdf_sha256":"598dd45d03cd7abc7efbc473a5a849328c4f7e5bfee0695aebdb83e3f50e1197","render_dpi":200,"page_size_pdf_points":[625.4359741210938,818.3619995117188],"crop_box_pdf_points":[56.49129867553711,43.16900634765625,568.4910278320312,290.35601806640625],"pixel_size":[1424,688]},"source":{"data_path":"data/records/peng2014-ja5020025-5-nm-cdse-nanocrystals-1.json","json_pointer":"/products","input_sha256":"b5bc75fde95ed877229f05978eefceba6528a76d5e0cc8e4fcae8f8cf29b38f2"},"public_caption":"XRD and high-resolution TEM images of CdSe nanocrystals formed via seeded growth with cadmium dodecylphosphonate and oleylamine, comparing wurtzite and zinc blende seeds."}],"intuition":[],"scopeLabel":"Synthesis and product as extracted from this paper. Other preparations in the paper are not covered.","source":{"data_path":"data/records/peng2014-ja5020025-5-nm-cdse-nanocrystals-1.json","json_pointer":"","input_sha256":"b5bc75fde95ed877229f05978eefceba6528a76d5e0cc8e4fcae8f8cf29b38f2"},"data_links":[{"label":"Canonical record and evidence","url":"records/peng2014-ja5020025-5-nm-cdse-nanocrystals-1.html?view=data#evidence"}],"availability":{"atomic_coordinates":"not_reported","morphology_illustration":"none","reference_cell":"Bulk reference by composition, where the library has one."},"protocol_art":{"record_id":"peng2014-ja5020025-5-nm-cdse-nanocrystals-1","bindings":[{"operation_id":"s01-inject","asset_path":"assets/protocol/peng2014-ja5020025-5-nm-cdse-nanocrystals-1-s01-inject.svg","asset_sha256":"897b3051c1525a26084cc009fc75fabc3c6d852f18fbb163766f64ce68d91cfa","caption":"Inject Se solution. temperature: 300 °C. Recipe-level reported vessel: 25 mL flask. No vessel assignment is made for this step. Conceptual action diagram. Arrows indicate an action only; no apparatus detail is inferred.","source_locator":"Main PDF p.7"},{"operation_id":"s02-cool","asset_path":"assets/protocol/peng2014-ja5020025-5-nm-cdse-nanocrystals-1-s02-cool.svg","asset_sha256":"ade50cec8a109a359970c3be18e7cdc93481069f13849eb2c6b11a6d1678af48","caption":"Cool to 280 °C. temperature: 280 °C. Recipe-level reported vessel: 25 mL flask. No vessel assignment is made for this step. Conceptual action diagram. Arrows indicate an action only; no apparatus detail is inferred.","source_locator":"Main PDF p.7"},{"operation_id":"s03-hold","asset_path":"assets/protocol/peng2014-ja5020025-5-nm-cdse-nanocrystals-1-s03-hold.svg","asset_sha256":"969ad369de8faa2feb563cb33f737e6d9eefdde5a672e49f496a810ba3a36348","caption":"Hold at 280 °C until nanocrystals grow to 5 nm. duration: 5 min. Recipe-level reported vessel: 25 mL flask. No vessel assignment is made for this step. Conceptual action diagram. Arrows indicate an action only; no apparatus detail is inferred.","source_locator":"Main PDF p.7"}]},"presentation_status":"pending","general_background":[{"id":"ode-solvent","title":"Octadecene is not always inert","summary":"Octadecene provides a weakly coordinating medium for hot solution growth, leaving the ligands more freedom to control surface binding. It can also polymerize under growth conditions, leaving an alkene-derived residue that is difficult to separate from hydrophobic nanocrystals.","label":"General background, not the authors' interpretation","reference":{"doi":"10.1021/acs.nanolett.9b03088","url":"https://doi.org/10.1021/acs.nanolett.9b03088","title":"The Trouble with ODE: Polymerization during Nanocrystal Synthesis","authors":["Evert Dhaene","Jonas Billet","Ellie Bennett","Isabel Van Driessche","Jonathan De Roo"],"year":2019,"metadata_response_sha256":"76d6a9889aa3c4081d11d7cd082d3a30ac0153629988595d1deefc8393a00158","resolver_redirect_verified":true,"exact_DOI_metadata_verified":true,"paper_or_abstract_requested":false},"reagent_specific":true,"topic":"ode-polymerization"},{"id":"cdo-reactivity","title":"Cadmium oxide needs conversion to a soluble feed","summary":"Cadmium oxide is a solid precursor that can be converted into a soluble cadmium complex by an acidic ligand. That conversion makes it possible to control the cadmium delivered during nucleation without using a volatile organocadmium feed.","label":"General background, not the authors' interpretation","reference":{"doi":"10.1021/ja003633m","url":"https://doi.org/10.1021/ja003633m","title":"Formation of High-Quality CdTe, CdSe, and CdS Nanocrystals Using CdO as Precursor","authors":["Z. Adam Peng","Xiaogang Peng"],"year":2001,"metadata_response_sha256":"6e4de474571cf92eeaeb0b6dc4691238534e36f86cbfadac0c8554f1c9250047","resolver_redirect_verified":true,"exact_DOI_metadata_verified":true,"paper_or_abstract_requested":false},"reagent_specific":true,"topic":"metal-carboxylate-formation"},{"id":"hot-injection-nucleation","title":"Nucleation and size focusing","summary":"A rapid change in precursor availability can create a short nucleation period followed by growth on existing particles. Growth can narrow the size distribution while material is supplied, whereas later ripening can consume smaller particles and change that distribution again.","label":"General background, not the authors' interpretation","reference":{"doi":"10.1021/cr400544s","url":"https://doi.org/10.1021/cr400544s","title":"Mechanisms of Nucleation and Growth of Nanoparticles in Solution","authors":["Nguyen T. K. Thanh","N. Maclean","S. Mahiddine"],"year":2014,"metadata_response_sha256":"997f5bb631896f547843d7cf01573d11c3d62d6de6a941962d5c52a408320998","resolver_redirect_verified":true,"exact_DOI_metadata_verified":true,"paper_or_abstract_requested":false},"reagent_specific":false,"topic":"nucleation-and-focusing"}]}

File: data/reader/records/peng2021-roomtemp-pbse-acsami1c13723-zno-nanoparticles.json
{"source_id":"peng2021-roomtemp-pbse-acsami1c13723","title":"Peng et al. (2021): ZnO nanoparticle synthesis","material_formula":"ZnO","conflictPairs":[{"label":"Source ambiguity 1","source_text":"Source writes zinc acetate dehydrate; hydration is unresolved. No dihydrate graph, molar charge or nominal molarity inferred.","resolution":"Unresolved source wording/condition retained with its locator; no silent correction.","source":{"data_path":"data/records/peng2021-roomtemp-pbse-acsami1c13723-zno-nanoparticles.json","json_pointer":"/quality/conflicts/0","input_sha256":"1c9d70322fcd03b7933e7512949684c2921bc7114ba66915043118af997f5112"}},{"label":"Source ambiguity 2","source_text":"SI calls obtained ZnO precipitates dissolved in chloroform/methanol; the particle preparation remains a source-described dispersion with unresolved dissolution wording.","resolution":"Unresolved source wording/condition retained with its locator; no silent correction.","source":{"data_path":"data/records/peng2021-roomtemp-pbse-acsami1c13723-zno-nanoparticles.json","json_pointer":"/quality/conflicts/1","input_sha256":"1c9d70322fcd03b7933e7512949684c2921bc7114ba66915043118af997f5112"}}],"productFacts":[{"label":"Average ZnO particle size","value":"5.56 nm","scope":"Mean source-reported size; no exact batch or refined particle geometry.","sample_id":"zno-tem","status":"reported","source":{"data_path":"data/records/peng2021-roomtemp-pbse-acsami1c13723-zno-nanoparticles.json","json_pointer":"/measurements/0/value","input_sha256":"1c9d70322fcd03b7933e7512949684c2921bc7114ba66915043118af997f5112"},"source_locator":[{"source_id":"peng2021-roomtemp-pbse-acsami1c13723","locator":"Main PDF p.3, ZnO discussion"}],"record_id":"peng2021-roomtemp-pbse-acsami1c13723-zno-nanoparticles","kind":"measurement","measurement_id":"mean-size"},{"label":"ZnO conduction-band energy relative to vacuum","value":"-4.2 eV","scope":"Main p.4 attributes ZnO levels to literature; not a direct band-edge measurement of the prepared ZnO. SI S12 plots its Tauc analysis without a precise numerical gap transcribed here.","sample_id":"zno-band","status":"reported","source":{"data_path":"data/records/peng2021-roomtemp-pbse-acsami1c13723-zno-nanoparticles.json","json_pointer":"/measurements/1/value","input_sha256":"1c9d70322fcd03b7933e7512949684c2921bc7114ba66915043118af997f5112"},"source_locator":[{"source_id":"peng2021-roomtemp-pbse-acsami1c13723-si","locator":"SI PDF p.9, Figure S11d"}],"record_id":"peng2021-roomtemp-pbse-acsami1c13723-zno-nanoparticles","kind":"measurement","measurement_id":"cb-reference"},{"label":"ZnO valence-band energy relative to vacuum","value":"-7.6 eV","scope":"Main p.4 attributes ZnO levels to literature; not a direct band-edge measurement of the prepared ZnO. SI S12 plots its Tauc analysis without a precise numerical gap transcribed here.","sample_id":"zno-band","status":"reported","source":{"data_path":"data/records/peng2021-roomtemp-pbse-acsami1c13723-zno-nanoparticles.json","json_pointer":"/measurements/2/value","input_sha256":"1c9d70322fcd03b7933e7512949684c2921bc7114ba66915043118af997f5112"},"source_locator":[{"source_id":"peng2021-roomtemp-pbse-acsami1c13723-si","locator":"SI PDF p.9, Figure S11d"}],"record_id":"peng2021-roomtemp-pbse-acsami1c13723-zno-nanoparticles","kind":"measurement","measurement_id":"vb-reference"}],"featuredProductFacts":[{"label":"Average ZnO particle size","value":"5.56 nm","scope":"Mean source-reported size; no exact batch or refined particle geometry.","sample_id":"zno-tem","status":"reported","source":{"data_path":"data/records/peng2021-roomtemp-pbse-acsami1c13723-zno-nanoparticles.json","json_pointer":"/measurements/0/value","input_sha256":"1c9d70322fcd03b7933e7512949684c2921bc7114ba66915043118af997f5112"},"source_locator":[{"source_id":"peng2021-roomtemp-pbse-acsami1c13723","locator":"Main PDF p.3, ZnO discussion"}],"record_id":"peng2021-roomtemp-pbse-acsami1c13723-zno-nanoparticles","kind":"measurement","measurement_id":"mean-size"},{"label":"ZnO conduction-band energy relative to vacuum","value":"-4.2 eV","scope":"Main p.4 attributes ZnO levels to literature; not a direct band-edge measurement of the prepared ZnO. SI S12 plots its Tauc analysis without a precise numerical gap transcribed here.","sample_id":"zno-band","status":"reported","source":{"data_path":"data/records/peng2021-roomtemp-pbse-acsami1c13723-zno-nanoparticles.json","json_pointer":"/measurements/1/value","input_sha256":"1c9d70322fcd03b7933e7512949684c2921bc7114ba66915043118af997f5112"},"source_locator":[{"source_id":"peng2021-roomtemp-pbse-acsami1c13723-si","locator":"SI PDF p.9, Figure S11d"}],"record_id":"peng2021-roomtemp-pbse-acsami1c13723-zno-nanoparticles","kind":"measurement","measurement_id":"cb-reference"},{"label":"ZnO valence-band energy relative to vacuum","value":"-7.6 eV","scope":"Main p.4 attributes ZnO levels to literature; not a direct band-edge measurement of the prepared ZnO. SI S12 plots its Tauc analysis without a precise numerical gap transcribed here.","sample_id":"zno-band","status":"reported","source":{"data_path":"data/records/peng2021-roomtemp-pbse-acsami1c13723-zno-nanoparticles.json","json_pointer":"/measurements/2/value","input_sha256":"1c9d70322fcd03b7933e7512949684c2921bc7114ba66915043118af997f5112"},"source_locator":[{"source_id":"peng2021-roomtemp-pbse-acsami1c13723-si","locator":"SI PDF p.9, Figure S11d"}],"record_id":"peng2021-roomtemp-pbse-acsami1c13723-zno-nanoparticles","kind":"measurement","measurement_id":"vb-reference"}],"allProductFacts":[{"label":"Average ZnO particle size","value":"5.56 nm","scope":"Mean source-reported size; no exact batch or refined particle geometry.","sample_id":"zno-tem","status":"reported","source":{"data_path":"data/records/peng2021-roomtemp-pbse-acsami1c13723-zno-nanoparticles.json","json_pointer":"/measurements/0/value","input_sha256":"1c9d70322fcd03b7933e7512949684c2921bc7114ba66915043118af997f5112"},"source_locator":[{"source_id":"peng2021-roomtemp-pbse-acsami1c13723","locator":"Main PDF p.3, ZnO discussion"}],"record_id":"peng2021-roomtemp-pbse-acsami1c13723-zno-nanoparticles","kind":"measurement","measurement_id":"mean-size"},{"label":"ZnO conduction-band energy relative to vacuum","value":"-4.2 eV","scope":"Main p.4 attributes ZnO levels to literature; not a direct band-edge measurement of the prepared ZnO. SI S12 plots its Tauc analysis without a precise numerical gap transcribed here.","sample_id":"zno-band","status":"reported","source":{"data_path":"data/records/peng2021-roomtemp-pbse-acsami1c13723-zno-nanoparticles.json","json_pointer":"/measurements/1/value","input_sha256":"1c9d70322fcd03b7933e7512949684c2921bc7114ba66915043118af997f5112"},"source_locator":[{"source_id":"peng2021-roomtemp-pbse-acsami1c13723-si","locator":"SI PDF p.9, Figure S11d"}],"record_id":"peng2021-roomtemp-pbse-acsami1c13723-zno-nanoparticles","kind":"measurement","measurement_id":"cb-reference"},{"label":"ZnO valence-band energy relative to vacuum","value":"-7.6 eV","scope":"Main p.4 attributes ZnO levels to literature; not a direct band-edge measurement of the prepared ZnO. SI S12 plots its Tauc analysis without a precise numerical gap transcribed here.","sample_id":"zno-band","status":"reported","source":{"data_path":"data/records/peng2021-roomtemp-pbse-acsami1c13723-zno-nanoparticles.json","json_pointer":"/measurements/2/value","input_sha256":"1c9d70322fcd03b7933e7512949684c2921bc7114ba66915043118af997f5112"},"source_locator":[{"source_id":"peng2021-roomtemp-pbse-acsami1c13723-si","locator":"SI PDF p.9, Figure S11d"}],"record_id":"peng2021-roomtemp-pbse-acsami1c13723-zno-nanoparticles","kind":"measurement","measurement_id":"vb-reference"}],"productContexts":[{"sample_id":"zno-dispersion","label":"Filtered ZnO nanoparticle dispersion","recipe_link":"explicit","notes":[],"record_id":"peng2021-roomtemp-pbse-acsami1c13723-zno-nanoparticles","source":{"data_path":"data/records/peng2021-roomtemp-pbse-acsami1c13723-zno-nanoparticles.json","json_pointer":"/products/0","input_sha256":"1c9d70322fcd03b7933e7512949684c2921bc7114ba66915043118af997f5112"}},{"sample_id":"zno-tem","label":"ZnO TEM/size context","recipe_link":"general_context","notes":["Representative source context; exact preparation batch not identified."],"record_id":"peng2021-roomtemp-pbse-acsami1c13723-zno-nanoparticles","source":{"data_path":"data/records/peng2021-roomtemp-pbse-acsami1c13723-zno-nanoparticles.json","json_pointer":"/products/1","input_sha256":"1c9d70322fcd03b7933e7512949684c2921bc7114ba66915043118af997f5112"}},{"sample_id":"zno-band","label":"ZnO band-analysis context","recipe_link":"general_context","notes":["Representative source context; exact preparation batch not identified."],"record_id":"peng2021-roomtemp-pbse-acsami1c13723-zno-nanoparticles","source":{"data_path":"data/records/peng2021-roomtemp-pbse-acsami1c13723-zno-nanoparticles.json","json_pointer":"/products/2","input_sha256":"1c9d70322fcd03b7933e7512949684c2921bc7114ba66915043118af997f5112"}}],"primary_product":{"record_id":"peng2021-roomtemp-pbse-acsami1c13723-zno-nanoparticles","sample_ids":["zno-dispersion","zno-tem","zno-band"]},"nominalTarget":[],"figures":[{"id":"si-figure-s1","source_id":"peng2021-roomtemp-pbse-acsami1c13723","public_asset":"assets/paper-reviews/peng2021-roomtemp-pbse-acsami1c13723/figure-s1.png","public_asset_sha256":"d4a82e2d8227b05c9ee1389d134134216099f9f39af0626729b0c23a5861b423","category":"structure","categories":["structure"],"title":"Figure S1","summary":"Representative ZnO TEM and size distribution; no exact synthesis batch or source cell model.","scope":"Representative ZnO TEM and size distribution; no exact synthesis batch or source cell model.","sample_scope":"Representative ZnO TEM and size distribution; no exact synthesis batch or source cell model.","source_locator":{"document_role":"si","page":4,"printed_page":"S4","figure":"Figure S1"},"record_links":["peng2021-roomtemp-pbse-acsami1c13723-zno-nanoparticles"],"sample_links":["zno-tem"],"source":{"data_path":"data/records/peng2021-roomtemp-pbse-acsami1c13723-zno-nanoparticles.json","json_pointer":"/products","input_sha256":"1c9d70322fcd03b7933e7512949684c2921bc7114ba66915043118af997f5112"},"evidence_class":"source_experimental_figure_and_explicitly_labeled_author_analysis","selected_evidence_only":true,"notes":["Native-pixel bounded crop; complete panels and caption retained. Full documents/pages/text remain private.","Source contexts only; representative images do not establish physical batch identity."],"same_batch_asserted":false,"relationship":"Source-supported route or representative measurement context; no invented physical batch join.","provenance":{"source_document_sha256":"cb337fc2a6c6632f11e3fbfefc2ca40ffcdd57eed4184e743c10bd4abaaae36b","source_render_sha256":"7b76ab7d5bcf94b033e13ebcac2abab12bc5a23fe980bd887bcf557a3a054286","source_render_dimensions":[951,1345],"crop_box_pixels":[158,155,791,487],"coordinate_convention":"PIL XYXY: left,top,right,bottom; right/bottom exclusive; origin upper left; native source PNG pixels","render_command":"Local Poppler pdftoppm -r115 -png","transformation":"Native-pixel rectangle crop only; no resampling/recoloring/label edits.","license_statement":"Independent figure reuse permission unverified."},"copyright_permission_verified":false},{"id":"si-figure-s11","source_id":"peng2021-roomtemp-pbse-acsami1c13723","public_asset":"assets/paper-reviews/peng2021-roomtemp-pbse-acsami1c13723/figure-s11.png","public_asset_sha256":"403da862399d85e2b2fb8ebddb6427e229b507e3cc81a0582231d89b01dda5ff","category":"property","categories":["property"],"title":"Figure S11","summary":"PbSe UPS and authors band alignment; ZnO levels are external-literature inputs, not measured atomistic structures.","scope":"PbSe UPS and authors band alignment; ZnO levels are external-literature inputs, not measured atomistic structures.","sample_scope":"PbSe UPS and authors band alignment; ZnO levels are external-literature inputs, not measured atomistic structures.","source_locator":{"document_role":"si","page":9,"printed_page":"S9","figure":"Figure S11"},"record_links":["peng2021-roomtemp-pbse-acsami1c13723-pbse-ink","peng2021-roomtemp-pbse-acsami1c13723-zno-nanoparticles"],"sample_links":["ups","zno-band"],"source":{"data_path":"data/records/peng2021-roomtemp-pbse-acsami1c13723-zno-nanoparticles.json","json_pointer":"/products","input_sha256":"1c9d70322fcd03b7933e7512949684c2921bc7114ba66915043118af997f5112"},"evidence_class":"source_experimental_figure_and_explicitly_labeled_author_analysis","selected_evidence_only":true,"notes":["Native-pixel bounded crop; complete panels and caption retained. Full documents/pages/text remain private.","Source contexts only; representative images do not establish physical batch identity."],"same_batch_asserted":false,"relationship":"Source-supported route or representative measurement context; no invented physical batch join.","provenance":{"source_document_sha256":"cb337fc2a6c6632f11e3fbfefc2ca40ffcdd57eed4184e743c10bd4abaaae36b","source_render_sha256":"44e94f9ed68f90b06a3ff046327a5851797ae9ab92717501bbf5207da6145ddd","source_render_dimensions":[951,1345],"crop_box_pixels":[140,120,816,706],"coordinate_convention":"PIL XYXY: left,top,right,bottom; right/bottom exclusive; origin upper left; native source PNG pixels","render_command":"Local Poppler pdftoppm -r115 -png","transformation":"Native-pixel rectangle crop only; no resampling/recoloring/label edits.","license_statement":"Independent figure reuse permission unverified."},"copyright_permission_verified":false},{"id":"si-figure-s12","source_id":"peng2021-roomtemp-pbse-acsami1c13723","public_asset":"assets/paper-reviews/peng2021-roomtemp-pbse-acsami1c13723/figure-s12.png","public_asset_sha256":"e1c84463dd04aa55e5ca6aa7f0cd13e551a936fe22585ced989ecfffa7a04214","category":"property","categories":["property"],"title":"Figure S12","summary":"PbSe and ZnO Tauc plots; no unlabeled ZnO fitted gap digitized.","scope":"PbSe and ZnO Tauc plots; no unlabeled ZnO fitted gap digitized.","sample_scope":"PbSe and ZnO Tauc plots; no unlabeled ZnO fitted gap digitized.","source_locator":{"document_role":"si","page":9,"printed_page":"S9","figure":"Figure S12"},"record_links":["peng2021-roomtemp-pbse-acsami1c13723-pbse-ink","peng2021-roomtemp-pbse-acsami1c13723-zno-nanoparticles"],"sample_links":["ups","zno-band"],"source":{"data_path":"data/records/peng2021-roomtemp-pbse-acsami1c13723-zno-nanoparticles.json","json_pointer":"/products","input_sha256":"1c9d70322fcd03b7933e7512949684c2921bc7114ba66915043118af997f5112"},"evidence_class":"source_experimental_figure_and_explicitly_labeled_author_analysis","selected_evidence_only":true,"notes":["Native-pixel bounded crop; complete panels and caption retained. Full documents/pages/text remain private.","Source contexts only; representative images do not establish physical batch identity."],"same_batch_asserted":false,"relationship":"Source-supported route or representative measurement context; no invented physical batch join.","provenance":{"source_document_sha256":"cb337fc2a6c6632f11e3fbfefc2ca40ffcdd57eed4184e743c10bd4abaaae36b","source_render_sha256":"44e94f9ed68f90b06a3ff046327a5851797ae9ab92717501bbf5207da6145ddd","source_render_dimensions":[951,1345],"crop_box_pixels":[140,800,816,1171],"coordinate_convention":"PIL XYXY: left,top,right,bottom; right/bottom exclusive; origin upper left; native source PNG pixels","render_command":"Local Poppler pdftoppm -r115 -png","transformation":"Native-pixel rectangle crop only; no resampling/recoloring/label edits.","license_statement":"Independent figure reuse permission unverified."},"copyright_permission_verified":false}],"intuition":[],"scopeLabel":"Source-scoped PbSe ink and ZnO nanoparticle syntheses, two precursor stocks, ZnO/electrode preparation, PbSe/ZnO device fabrication, four partial ink-concentration variants, pristine-device control and two air-storage contexts. Main 7 and SI 12 pages read in text and images. Representative characterization and device metrics do not establish exact physical batch identity. Missing recipe settings, ambiguous precursor names and conflicting printed values remain explicit; this is not a complete laboratory SOP or full-paper narrative review.","source":{"data_path":"data/records/peng2021-roomtemp-pbse-acsami1c13723-zno-nanoparticles.json","json_pointer":"","input_sha256":"1c9d70322fcd03b7933e7512949684c2921bc7114ba66915043118af997f5112"},"data_links":[{"label":"Canonical record and evidence","url":"records/peng2021-roomtemp-pbse-acsami1c13723-zno-nanoparticles.html?view=data#evidence"}],"availability":{"atomic_coordinates":"not_reported","morphology_illustration":"Source microscopy and reported dimensions retained; finite-particle, ligand-shell and device-atomistic geometry not reconstructed. Optional ideal PbSe bulk cell appears only for TEM/XRD contexts and is not a measured source cell."},"protocol_art":{"record_id":"peng2021-roomtemp-pbse-acsami1c13723-zno-nanoparticles","bindings":[{"operation_id":"combine","asset_path":"assets/protocol/peng2021-roomtemp-pbse-acsami1c13723-zno-nanoparticles-combine.svg","asset_sha256":"4a05e7f46edea4c5258fcb5febf5d6f7658213184f7275fd9aaee46d2b8f798d","caption":"Slowly add KOH solution to the zinc-acetate solution. Direction is KOH solution into zinc-acetate solution; slow addition has no numeric rate or duration. Exact vessel type, size and hardware geometry are not reported; drawing is a qualified schematic.","source_locator":"SI PDF p.2, Synthesis of ZnO nanoparticles"},{"operation_id":"react","asset_path":"assets/protocol/peng2021-roomtemp-pbse-acsami1c13723-zno-nanoparticles-react.svg","asset_sha256":"13431c2c28d4c25a75d4e745862d9be326a3c1910bd4fd95c43253ccb5b76f4e","caption":"Stir at 62 °C for 3 h. Temperature and duration reported; stir speed, atmosphere and vessel geometry unreported. Exact vessel type, size and hardware geometry are not reported; drawing is a qualified schematic.","source_locator":"SI PDF p.2, Synthesis of ZnO nanoparticles"},{"operation_id":"wash","asset_path":"assets/protocol/peng2021-roomtemp-pbse-acsami1c13723-zno-nanoparticles-wash.svg","asset_sha256":"0d32e61ee47466f414120b1e4e0941c9b9d7a5f0785c7a3ecc1234f858d86405","caption":"Wash products twice with methanol. Two methanol washes reported; volume and inter-wash separation sequence not detailed. Exact vessel type, size and hardware geometry are not reported; drawing is a qualified schematic.","source_locator":"SI PDF p.2, Synthesis of ZnO nanoparticles"},{"operation_id":"centrifuge","asset_path":"assets/protocol/peng2021-roomtemp-pbse-acsami1c13723-zno-nanoparticles-centrifuge.svg","asset_sha256":"3d0c5567d5f6a54585d9358b20b08f0f1262a0b8ee8d4fc8d27178e62266aa68","caption":"Separate by centrifugation and recover precipitates. Centrifugation speed/time not supplied; next sentence uses the obtained precipitates. Exact vessel type, size and hardware geometry are not reported; drawing is a qualified schematic.","source_locator":"SI PDF p.2, Synthesis of ZnO nanoparticles"},{"operation_id":"redisperse","asset_path":"assets/protocol/peng2021-roomtemp-pbse-acsami1c13723-zno-nanoparticles-redisperse.svg","asset_sha256":"edcd4967810a81b46814df7abba62c5486d8fc89037180c28d5bffc3b5558976","caption":"Place precipitates in 10 mL chloroform and 10 mL methanol. Source says dissolved; no molecular dissolution mechanism inferred for ZnO nanoparticles and no exact final solution volume asserted. Exact vessel type, size and hardware geometry are not reported; drawing is a qualified schematic.","source_locator":"SI PDF p.2, Synthesis of ZnO nanoparticles"},{"operation_id":"filter","asset_path":"assets/protocol/peng2021-roomtemp-pbse-acsami1c13723-zno-nanoparticles-filter.svg","asset_sha256":"4c400ad44c2a0a5397f4d313b55517048b44224951b84a28c32f4a5c743da490","caption":"Filter with a 0.45 µm filter. Filtered ZnO solution used for device coating; filter material and recovery yield unreported. Exact vessel type, size and hardware geometry are not reported; drawing is a qualified schematic.","source_locator":"SI PDF p.2, Synthesis of ZnO nanoparticles"}]},"presentation_status":"scoped_source_reviewed","general_background":[{"id":"general-context","title":"Thermodynamics and kinetics","summary":"Thermodynamics describes which states are energetically favoured, while kinetics governs how quickly a system can move between them. A change can be favourable yet proceed slowly when an activation barrier or limited transport restricts the pathway.","label":"General background, not the authors' interpretation","reference":{"doi":"10.1021/cr400544s","url":"https://doi.org/10.1021/cr400544s","title":"Mechanisms of Nucleation and Growth of Nanoparticles in Solution","authors":["Nguyen T. K. Thanh","N. Maclean","S. Mahiddine"],"year":2014,"metadata_response_sha256":"997f5bb631896f547843d7cf01573d11c3d62d6de6a941962d5c52a408320998","resolver_redirect_verified":true,"exact_DOI_metadata_verified":true,"paper_or_abstract_requested":false},"reagent_specific":false,"topic":"general-context"}]}
