Repository: cuiyist/nanoxtalsyn-site

File: data/reader/records/xu2005-1-1842861-inas-quantum-dot-molecules-qdms-1.json
{"source_id":"xu2005-1-1842861","title":"Xiulai Xu (2005): InAs quantum dot molecules (QDMs)","material_formula":"InAs","conflictPairs":[],"productFacts":[{"label":"Crystal phase","value":"crystal","scope":"As stated for this product.","sample_id":"xu2005-1-1842861-inas-quantum-dot-molecules-qdms-1--product","status":"reported","source":{"data_path":"data/records/xu2005-1-1842861-inas-quantum-dot-molecules-qdms-1.json","json_pointer":"/products/0/phase","input_sha256":"ee4ce911247ee1a5a6ddbcfac9e47e2ac0de8aacc9511784bd54134277aa2ecf"},"source_locator":[{"source_id":"xu2005-1-1842861","locator":"Main PDF p.2"}],"record_id":"xu2005-1-1842861-inas-quantum-dot-molecules-qdms-1","kind":"product_fact"},{"label":"Shape","value":"quantum dot","scope":"As stated for this product.","sample_id":"xu2005-1-1842861-inas-quantum-dot-molecules-qdms-1--product","status":"reported","source":{"data_path":"data/records/xu2005-1-1842861-inas-quantum-dot-molecules-qdms-1.json","json_pointer":"/products/0/morphology","input_sha256":"ee4ce911247ee1a5a6ddbcfac9e47e2ac0de8aacc9511784bd54134277aa2ecf"},"source_locator":[{"source_id":"xu2005-1-1842861","locator":"Main PDF p.2"}],"record_id":"xu2005-1-1842861-inas-quantum-dot-molecules-qdms-1","kind":"product_fact"}],"featuredProductFacts":[],"allProductFacts":[{"label":"Crystal phase","value":"crystal","scope":"As stated for this product.","sample_id":"xu2005-1-1842861-inas-quantum-dot-molecules-qdms-1--product","status":"reported","source":{"data_path":"data/records/xu2005-1-1842861-inas-quantum-dot-molecules-qdms-1.json","json_pointer":"/products/0/phase","input_sha256":"ee4ce911247ee1a5a6ddbcfac9e47e2ac0de8aacc9511784bd54134277aa2ecf"},"source_locator":[{"source_id":"xu2005-1-1842861","locator":"Main PDF p.2"}],"record_id":"xu2005-1-1842861-inas-quantum-dot-molecules-qdms-1","kind":"product_fact"},{"label":"Shape","value":"quantum dot","scope":"As stated for this product.","sample_id":"xu2005-1-1842861-inas-quantum-dot-molecules-qdms-1--product","status":"reported","source":{"data_path":"data/records/xu2005-1-1842861-inas-quantum-dot-molecules-qdms-1.json","json_pointer":"/products/0/morphology","input_sha256":"ee4ce911247ee1a5a6ddbcfac9e47e2ac0de8aacc9511784bd54134277aa2ecf"},"source_locator":[{"source_id":"xu2005-1-1842861","locator":"Main PDF p.2"}],"record_id":"xu2005-1-1842861-inas-quantum-dot-molecules-qdms-1","kind":"product_fact"}],"productContexts":[{"sample_id":"xu2005-1-1842861-inas-quantum-dot-molecules-qdms-1--product","label":"InAs quantum dot molecules (QDMs)","recipe_link":"explicit","notes":["Reaction temperature: 500 degC (Main PDF p.2)."],"record_id":"xu2005-1-1842861-inas-quantum-dot-molecules-qdms-1","source":{"data_path":"data/records/xu2005-1-1842861-inas-quantum-dot-molecules-qdms-1.json","json_pointer":"/products/0","input_sha256":"ee4ce911247ee1a5a6ddbcfac9e47e2ac0de8aacc9511784bd54134277aa2ecf"}}],"primary_product":{"record_id":"xu2005-1-1842861-inas-quantum-dot-molecules-qdms-1","sample_ids":["xu2005-1-1842861-inas-quantum-dot-molecules-qdms-1--product"],"default_sample_id":"xu2005-1-1842861-inas-quantum-dot-molecules-qdms-1--product"},"nominalTarget":[],"figures":[{"id":"xu2005-1-1842861-figure-3","source_id":"xu2005-1-1842861","public_asset":"assets/paper-reviews/xu2005-1-1842861/figure-3.png","public_asset_sha256":"a4b669bdf21bbf79f1d49c3282cba25f5ed9acb93be1b169555b250c27b5f4aa","category":"property","categories":["property"],"title":"Figure 3","caption":"Figure 3; cited main article, PDF page 3. Automatic caption-based category: property. Paper-level evidence; no sample match is asserted.","summary":"Figure from the paper, placed by its caption. It is not matched to a specific sample of this record.","scope":"Figure from the paper, placed by its caption. It is not matched to a specific sample of this record.","sample_scope":"Figure from the paper, placed by its caption. It is not matched to a specific sample of this record.","source_locator":{"document_role":"main","page":3,"figure":"Figure 3"},"record_links":["xu2005-1-1842861-inas-quantum-dot-molecules-qdms-1"],"sample_links":[],"sample_links_by_record":{"xu2005-1-1842861-inas-quantum-dot-molecules-qdms-1":[]},"selected_evidence_only":true,"same_batch_asserted":false,"copyright_permission_verified":false,"provenance":{"render_tool":"PyMuPDF automatic PDF figure-region crop","pdf_page":3,"asset_sha256":"a4b669bdf21bbf79f1d49c3282cba25f5ed9acb93be1b169555b250c27b5f4aa","resampled":false,"crop_includes":"Automatically selected figure-region graphics and nearby labels; raw caption text remains in the private working files; only an explicitly supplied public caption is displayed.","license_statement":"permission_not_established","source_pixels_redrawn":false,"source_pdf_sha256":"3b2fdc2f54c9d0ba73d05fcdb89c13a6d9ef0dfbaaeccd2f6cd65915586cc3b0","render_dpi":200,"page_size_pdf_points":[612.0,792.0],"crop_box_pdf_points":[332.2314147949219,576.9492797851562,542.3114013671875,739.749267578125],"pixel_size":[585,453]},"source":{"data_path":"data/records/xu2005-1-1842861-inas-quantum-dot-molecules-qdms-1.json","json_pointer":"/products","input_sha256":"ee4ce911247ee1a5a6ddbcfac9e47e2ac0de8aacc9511784bd54134277aa2ecf"},"public_caption":"Photoluminescence spectra show exciton and biexciton emissions from the s-shell on the left, and an excited-state exciton from the p-shell on the right."},{"id":"xu2005-1-1842861-figure-1","source_id":"xu2005-1-1842861","public_asset":"assets/paper-reviews/xu2005-1-1842861/figure-1.png","public_asset_sha256":"09ca7f5f08e8948aa77ca54816617d1ef2ca6be3012eeaadbffeafc5972bdce0","category":"property","categories":["property"],"title":"Figure 1","caption":"Figure 1; cited main article, PDF page 3. Automatic caption-based category: property. Paper-level evidence; no sample match is asserted.","summary":"Figure from the paper, placed by its caption. It is not matched to a specific sample of this record.","scope":"Figure from the paper, placed by its caption. It is not matched to a specific sample of this record.","sample_scope":"Figure from the paper, placed by its caption. It is not matched to a specific sample of this record.","source_locator":{"document_role":"main","page":3,"figure":"Figure 1"},"record_links":["xu2005-1-1842861-inas-quantum-dot-molecules-qdms-1"],"sample_links":[],"sample_links_by_record":{"xu2005-1-1842861-inas-quantum-dot-molecules-qdms-1":[]},"selected_evidence_only":true,"same_batch_asserted":false,"copyright_permission_verified":false,"provenance":{"render_tool":"PyMuPDF automatic PDF figure-region crop","pdf_page":3,"asset_sha256":"09ca7f5f08e8948aa77ca54816617d1ef2ca6be3012eeaadbffeafc5972bdce0","resampled":false,"crop_includes":"Automatically selected figure-region graphics and nearby labels; raw caption text remains in the private working files; only an explicitly supplied public caption is displayed.","license_statement":"permission_not_established","source_pixels_redrawn":false,"source_pdf_sha256":"3b2fdc2f54c9d0ba73d05fcdb89c13a6d9ef0dfbaaeccd2f6cd65915586cc3b0","render_dpi":200,"page_size_pdf_points":[612.0,792.0],"crop_box_pdf_points":[65.45439910888672,48.758392333984375,282.25439453125,325.3183898925781],"pixel_size":[604,769]},"source":{"data_path":"data/records/xu2005-1-1842861-inas-quantum-dot-molecules-qdms-1.json","json_pointer":"/products","input_sha256":"ee4ce911247ee1a5a6ddbcfac9e47e2ac0de8aacc9511784bd54134277aa2ecf"},"public_caption":"Photoluminescence spectra of InAs QDMs under varying excitation power show peak P0, P1, and P2 with detailed splitting in separate panels."},{"id":"xu2005-1-1842861-figure-2","source_id":"xu2005-1-1842861","public_asset":"assets/paper-reviews/xu2005-1-1842861/figure-2.png","public_asset_sha256":"aacf2c5371ba7b6cebd38c36c590473ff2c24135e21c62496feabbf9fd2cefb0","category":"property","categories":["property"],"title":"Figure 2","caption":"Figure 2; cited main article, PDF page 3. Automatic caption-based category: property. Paper-level evidence; no sample match is asserted.","summary":"Figure from the paper, placed by its caption. It is not matched to a specific sample of this record.","scope":"Figure from the paper, placed by its caption. It is not matched to a specific sample of this record.","sample_scope":"Figure from the paper, placed by its caption. It is not matched to a specific sample of this record.","source_locator":{"document_role":"main","page":3,"figure":"Figure 2"},"record_links":["xu2005-1-1842861-inas-quantum-dot-molecules-qdms-1"],"sample_links":[],"sample_links_by_record":{"xu2005-1-1842861-inas-quantum-dot-molecules-qdms-1":[]},"selected_evidence_only":true,"same_batch_asserted":false,"copyright_permission_verified":false,"provenance":{"render_tool":"PyMuPDF automatic PDF figure-region crop","pdf_page":3,"asset_sha256":"aacf2c5371ba7b6cebd38c36c590473ff2c24135e21c62496feabbf9fd2cefb0","resampled":false,"crop_includes":"Automatically selected figure-region graphics and nearby labels; raw caption text remains in the private working files; only an explicitly supplied public caption is displayed.","license_statement":"permission_not_established","source_pixels_redrawn":false,"source_pdf_sha256":"3b2fdc2f54c9d0ba73d05fcdb89c13a6d9ef0dfbaaeccd2f6cd65915586cc3b0","render_dpi":200,"page_size_pdf_points":[612.0,792.0],"crop_box_pdf_points":[330.37188720703125,48.756622314453125,544.0518798828125,221.1566162109375],"pixel_size":[595,480]},"source":{"data_path":"data/records/xu2005-1-1842861-inas-quantum-dot-molecules-qdms-1.json","json_pointer":"/products","input_sha256":"ee4ce911247ee1a5a6ddbcfac9e47e2ac0de8aacc9511784bd54134277aa2ecf"},"public_caption":"Integrated luminescence intensity of exciton and biexciton emissions is shown as a function of excitation power for different peaks."},{"id":"xu2005-1-1842861-figure-4","source_id":"xu2005-1-1842861","public_asset":"assets/paper-reviews/xu2005-1-1842861/figure-4.png","public_asset_sha256":"3ff0429f426fdd61b93f86c6b52e1f93e7873b48cfc3d6e33a17118875fd75dc","category":"property","categories":["property"],"title":"Figure 4","caption":"Figure 4; cited main article, PDF page 4. Automatic caption-based category: property. Paper-level evidence; no sample match is asserted.","summary":"Figure from the paper, placed by its caption. It is not matched to a specific sample of this record.","scope":"Figure from the paper, placed by its caption. It is not matched to a specific sample of this record.","sample_scope":"Figure from the paper, placed by its caption. It is not matched to a specific sample of this record.","source_locator":{"document_role":"main","page":4,"figure":"Figure 4"},"record_links":["xu2005-1-1842861-inas-quantum-dot-molecules-qdms-1"],"sample_links":[],"sample_links_by_record":{"xu2005-1-1842861-inas-quantum-dot-molecules-qdms-1":[]},"selected_evidence_only":true,"same_batch_asserted":false,"copyright_permission_verified":false,"provenance":{"render_tool":"PyMuPDF automatic PDF figure-region crop","pdf_page":4,"asset_sha256":"3ff0429f426fdd61b93f86c6b52e1f93e7873b48cfc3d6e33a17118875fd75dc","resampled":false,"crop_includes":"Automatically selected figure-region graphics and nearby labels; raw caption text remains in the private working files; only an explicitly supplied public caption is displayed.","license_statement":"permission_not_established","source_pixels_redrawn":false,"source_pdf_sha256":"3b2fdc2f54c9d0ba73d05fcdb89c13a6d9ef0dfbaaeccd2f6cd65915586cc3b0","render_dpi":200,"page_size_pdf_points":[612.0,792.0],"crop_box_pdf_points":[66.89440155029297,48.75660705566406,280.81439208984375,228.71661376953125],"pixel_size":[596,501]},"source":{"data_path":"data/records/xu2005-1-1842861-inas-quantum-dot-molecules-qdms-1.json","json_pointer":"/products","input_sha256":"ee4ce911247ee1a5a6ddbcfac9e47e2ac0de8aacc9511784bd54134277aa2ecf"},"public_caption":"The coupling energy between exciton and biexciton is presented for different energy levels corresponding to P0, P1, and P2."}],"intuition":[],"scopeLabel":"Synthesis and product as extracted from this paper. Other preparations in the paper are not covered.","source":{"data_path":"data/records/xu2005-1-1842861-inas-quantum-dot-molecules-qdms-1.json","json_pointer":"","input_sha256":"ee4ce911247ee1a5a6ddbcfac9e47e2ac0de8aacc9511784bd54134277aa2ecf"},"data_links":[{"label":"Canonical record and evidence","url":"records/xu2005-1-1842861-inas-quantum-dot-molecules-qdms-1.html?view=data#evidence"}],"availability":{"atomic_coordinates":"not_reported","morphology_illustration":"none","reference_cell":"Bulk reference by composition, where the library has one."},"protocol_art":{"record_id":"xu2005-1-1842861-inas-quantum-dot-molecules-qdms-1","bindings":[{"operation_id":"s01-grow","asset_path":"assets/protocol/xu2005-1-1842861-inas-quantum-dot-molecules-qdms-1-s01-grow.svg","asset_sha256":"48c4ad0933dc53cc30c369e80b8fabe56ac9cacb2544aad491755f541e3461d7","caption":"Grow InAs quantum dots. temperature: 500 °C. Recipe-level vessel: not reported. No vessel assignment is made for this step. Conceptual action diagram. Arrows indicate an action only; no apparatus detail is inferred.","source_locator":"Main PDF p.2"},{"operation_id":"s02-deposit","asset_path":"assets/protocol/xu2005-1-1842861-inas-quantum-dot-molecules-qdms-1-s02-deposit.svg","asset_sha256":"425652d95843494a7913b7e6617bb8bedaa368abab7707037a5533f595323571","caption":"Deposit GaAs encapsulation layer. Recipe-level vessel: not reported. No vessel assignment is made for this step. Conceptual action diagram. Arrows indicate an action only; no apparatus detail is inferred.","source_locator":"Main PDF p.2"}]},"presentation_status":"pending","general_background":[{"id":"general-context","title":"Thermodynamics and kinetics","summary":"Thermodynamics describes which states are energetically favoured, while kinetics governs how quickly a system can move between them. A change can be favourable yet proceed slowly when an activation barrier or limited transport restricts the pathway.","label":"General background, not the authors' interpretation","reference":{"doi":"10.1021/cr400544s","url":"https://doi.org/10.1021/cr400544s","title":"Mechanisms of Nucleation and Growth of Nanoparticles in Solution","authors":["Nguyen T. K. Thanh","N. Maclean","S. Mahiddine"],"year":2014,"metadata_response_sha256":"997f5bb631896f547843d7cf01573d11c3d62d6de6a941962d5c52a408320998","resolver_redirect_verified":true,"exact_DOI_metadata_verified":true,"paper_or_abstract_requested":false},"reagent_specific":false,"topic":"general-context"}]}

File: data/reader/records/xu2007-1-2787155-gan-quantum-dot-superlattices-qdsls-with-1.json
{"source_id":"xu2007-1-2787155","title":"Tao Xu (2007): GaN quantum dot superlattices (QDSLs) with AlN barriers","material_formula":"GaN","conflictPairs":[],"productFacts":[{"label":"Particle size","value":"3.4 nm","scope":"not reported; as stated for this product.","sample_id":"xu2007-1-2787155-gan-quantum-dot-superlattices-qdsls-with-1--product","status":"reported","source":{"data_path":"data/records/xu2007-1-2787155-gan-quantum-dot-superlattices-qdsls-with-1.json","json_pointer":"/measurements/0/value","input_sha256":"029c4ce03d09cd70d75dce08b670f34560dbb8153d4d7faf9ecf9011261825c2"},"source_locator":[{"source_id":"xu2007-1-2787155","locator":"Main PDF p.3"}],"record_id":"xu2007-1-2787155-gan-quantum-dot-superlattices-qdsls-with-1","kind":"measurement","measurement_id":"xu2007-1-2787155-gan-quantum-dot-superlattices-qdsls-with-1--size"},{"label":"Shape","value":"truncated pyramid","scope":"As stated for this product.","sample_id":"xu2007-1-2787155-gan-quantum-dot-superlattices-qdsls-with-1--product","status":"reported","source":{"data_path":"data/records/xu2007-1-2787155-gan-quantum-dot-superlattices-qdsls-with-1.json","json_pointer":"/products/0/morphology","input_sha256":"029c4ce03d09cd70d75dce08b670f34560dbb8153d4d7faf9ecf9011261825c2"},"source_locator":[{"source_id":"xu2007-1-2787155","locator":"Main PDF p.3"}],"record_id":"xu2007-1-2787155-gan-quantum-dot-superlattices-qdsls-with-1","kind":"product_fact"}],"featuredProductFacts":[],"allProductFacts":[{"label":"Particle size","value":"3.4 nm","scope":"not reported; as stated for this product.","sample_id":"xu2007-1-2787155-gan-quantum-dot-superlattices-qdsls-with-1--product","status":"reported","source":{"data_path":"data/records/xu2007-1-2787155-gan-quantum-dot-superlattices-qdsls-with-1.json","json_pointer":"/measurements/0/value","input_sha256":"029c4ce03d09cd70d75dce08b670f34560dbb8153d4d7faf9ecf9011261825c2"},"source_locator":[{"source_id":"xu2007-1-2787155","locator":"Main PDF p.3"}],"record_id":"xu2007-1-2787155-gan-quantum-dot-superlattices-qdsls-with-1","kind":"measurement","measurement_id":"xu2007-1-2787155-gan-quantum-dot-superlattices-qdsls-with-1--size"},{"label":"Shape","value":"truncated pyramid","scope":"As stated for this product.","sample_id":"xu2007-1-2787155-gan-quantum-dot-superlattices-qdsls-with-1--product","status":"reported","source":{"data_path":"data/records/xu2007-1-2787155-gan-quantum-dot-superlattices-qdsls-with-1.json","json_pointer":"/products/0/morphology","input_sha256":"029c4ce03d09cd70d75dce08b670f34560dbb8153d4d7faf9ecf9011261825c2"},"source_locator":[{"source_id":"xu2007-1-2787155","locator":"Main PDF p.3"}],"record_id":"xu2007-1-2787155-gan-quantum-dot-superlattices-qdsls-with-1","kind":"product_fact"}],"productContexts":[{"sample_id":"xu2007-1-2787155-gan-quantum-dot-superlattices-qdsls-with-1--product","label":"GaN quantum dot superlattices (QDSLs) with AlN barriers","recipe_link":"explicit","notes":["Reactor: Varian Gen II molecular beam epitaxy system (Main PDF p.3)."],"record_id":"xu2007-1-2787155-gan-quantum-dot-superlattices-qdsls-with-1","source":{"data_path":"data/records/xu2007-1-2787155-gan-quantum-dot-superlattices-qdsls-with-1.json","json_pointer":"/products/0","input_sha256":"029c4ce03d09cd70d75dce08b670f34560dbb8153d4d7faf9ecf9011261825c2"}}],"primary_product":{"record_id":"xu2007-1-2787155-gan-quantum-dot-superlattices-qdsls-with-1","sample_ids":["xu2007-1-2787155-gan-quantum-dot-superlattices-qdsls-with-1--product"],"default_sample_id":"xu2007-1-2787155-gan-quantum-dot-superlattices-qdsls-with-1--product"},"nominalTarget":[],"figures":[{"id":"xu2007-1-2787155-figure-1","source_id":"xu2007-1-2787155","public_asset":"assets/paper-reviews/xu2007-1-2787155/figure-1.png","public_asset_sha256":"009e78e98b0a896fb6a7f27283019dfad503b316fc7bd70b4ff91248dc6035bc","category":"structure","categories":["structure"],"title":"Figure 1","caption":"Figure 1; cited main article, PDF page 3. Automatic caption-based category: structure. Paper-level evidence; no sample match is asserted.","summary":"Figure from the paper, placed by its caption. It is not matched to a specific sample of this record.","scope":"Figure from the paper, placed by its caption. It is not matched to a specific sample of this record.","sample_scope":"Figure from the paper, placed by its caption. It is not matched to a specific sample of this record.","source_locator":{"document_role":"main","page":3,"figure":"Figure 1"},"record_links":["xu2007-1-2787155-gan-quantum-dot-superlattices-qdsls-with-1"],"sample_links":[],"sample_links_by_record":{"xu2007-1-2787155-gan-quantum-dot-superlattices-qdsls-with-1":[]},"selected_evidence_only":true,"same_batch_asserted":false,"copyright_permission_verified":false,"provenance":{"render_tool":"PyMuPDF automatic PDF figure-region crop","pdf_page":3,"asset_sha256":"009e78e98b0a896fb6a7f27283019dfad503b316fc7bd70b4ff91248dc6035bc","resampled":false,"crop_includes":"Automatically selected figure-region graphics and nearby labels; raw caption text remains in the private working files; only an explicitly supplied public caption is displayed.","license_statement":"permission_not_established","source_pixels_redrawn":false,"source_pdf_sha256":"0e1b48bcfa2efd23a16e9cbf63def62ca2a2b27e4a64ec8cd52f73dbc722d25a","render_dpi":200,"page_size_pdf_points":[612.0,792.0],"crop_box_pdf_points":[320.61224365234375,45.764984130859375,551.8121948242188,220.0849609375],"pixel_size":[643,485]},"source":{"data_path":"data/records/xu2007-1-2787155-gan-quantum-dot-superlattices-qdsls-with-1.json","json_pointer":"/products","input_sha256":"029c4ce03d09cd70d75dce08b670f34560dbb8153d4d7faf9ecf9011261825c2"},"public_caption":"A cross-sectional TEM image of a GaN QDSL sample with four QD stacks and a GaN coverage of 5 ML is shown, along with a high-resolution TEM image of a truncated pyramidal GaN QD."},{"id":"xu2007-1-2787155-figure-2","source_id":"xu2007-1-2787155","public_asset":"assets/paper-reviews/xu2007-1-2787155/figure-2.png","public_asset_sha256":"60327844bae29075607d6fb15361f9942ef8c799ef8ad95bfa5b37fd9fea7cdd","category":"structure","categories":["structure"],"title":"Figure 2","caption":"Figure 2; cited main article, PDF page 3. Automatic caption-based category: structure. Paper-level evidence; no sample match is asserted.","summary":"Figure from the paper, placed by its caption. It is not matched to a specific sample of this record.","scope":"Figure from the paper, placed by its caption. It is not matched to a specific sample of this record.","sample_scope":"Figure from the paper, placed by its caption. It is not matched to a specific sample of this record.","source_locator":{"document_role":"main","page":3,"figure":"Figure 2"},"record_links":["xu2007-1-2787155-gan-quantum-dot-superlattices-qdsls-with-1"],"sample_links":[],"sample_links_by_record":{"xu2007-1-2787155-gan-quantum-dot-superlattices-qdsls-with-1":[]},"selected_evidence_only":true,"same_batch_asserted":false,"copyright_permission_verified":false,"provenance":{"render_tool":"PyMuPDF automatic PDF figure-region crop","pdf_page":3,"asset_sha256":"60327844bae29075607d6fb15361f9942ef8c799ef8ad95bfa5b37fd9fea7cdd","resampled":false,"crop_includes":"Automatically selected figure-region graphics and nearby labels; raw caption text remains in the private working files; only an explicitly supplied public caption is displayed.","license_statement":"permission_not_established","source_pixels_redrawn":false,"source_pdf_sha256":"0e1b48bcfa2efd23a16e9cbf63def62ca2a2b27e4a64ec8cd52f73dbc722d25a","render_dpi":200,"page_size_pdf_points":[612.0,792.0],"crop_box_pdf_points":[312.21319580078125,585.2056884765625,560.2131958007812,723.28564453125],"pixel_size":[690,385]},"source":{"data_path":"data/records/xu2007-1-2787155-gan-quantum-dot-superlattices-qdsls-with-1.json","json_pointer":"/products","input_sha256":"029c4ce03d09cd70d75dce08b670f34560dbb8153d4d7faf9ecf9011261825c2"},"public_caption":"An AFM height image of a GaN QDSL sample with four QD stacks and 5 ML GaN coverage is presented, along with the height distribution of the top layer showing a Gaussian shape."},{"id":"xu2007-1-2787155-figure-3","source_id":"xu2007-1-2787155","public_asset":"assets/paper-reviews/xu2007-1-2787155/figure-3.png","public_asset_sha256":"78cd2dcbd2fa95921264bf9b89a0fc8e246a1b42125fc43da66e233fc7ced07d","category":"structure","categories":["structure"],"title":"Figure 3","caption":"Figure 3; cited main article, PDF page 4. Automatic caption-based category: structure. Paper-level evidence; no sample match is asserted.","summary":"Figure from the paper, placed by its caption. It is not matched to a specific sample of this record.","scope":"Figure from the paper, placed by its caption. It is not matched to a specific sample of this record.","sample_scope":"Figure from the paper, placed by its caption. It is not matched to a specific sample of this record.","source_locator":{"document_role":"main","page":4,"figure":"Figure 3"},"record_links":["xu2007-1-2787155-gan-quantum-dot-superlattices-qdsls-with-1"],"sample_links":[],"sample_links_by_record":{"xu2007-1-2787155-gan-quantum-dot-superlattices-qdsls-with-1":[]},"selected_evidence_only":true,"same_batch_asserted":false,"copyright_permission_verified":false,"provenance":{"render_tool":"PyMuPDF automatic PDF figure-region crop","pdf_page":4,"asset_sha256":"78cd2dcbd2fa95921264bf9b89a0fc8e246a1b42125fc43da66e233fc7ced07d","resampled":false,"crop_includes":"Automatically selected figure-region graphics and nearby labels; raw caption text remains in the private working files; only an explicitly supplied public caption is displayed.","license_statement":"permission_not_established","source_pixels_redrawn":false,"source_pdf_sha256":"0e1b48bcfa2efd23a16e9cbf63def62ca2a2b27e4a64ec8cd52f73dbc722d25a","render_dpi":200,"page_size_pdf_points":[612.0,792.0],"crop_box_pdf_points":[48.79524230957031,45.76507568359375,296.79522705078125,240.60504150390625],"pixel_size":[690,542]},"source":{"data_path":"data/records/xu2007-1-2787155-gan-quantum-dot-superlattices-qdsls-with-1.json","json_pointer":"/products","input_sha256":"029c4ce03d09cd70d75dce08b670f34560dbb8153d4d7faf9ecf9011261825c2"},"public_caption":"The height distribution of the top layer of GaN QDSL samples with GaN coverages of 3 ML, 4 ML, and 5 ML is displayed."},{"id":"xu2007-1-2787155-figure-5","source_id":"xu2007-1-2787155","public_asset":"assets/paper-reviews/xu2007-1-2787155/figure-5.png","public_asset_sha256":"a82343f0afbce8ed360e7a3b4dc2ee756d61605e8bcf2b14c62a38ec759e0173","category":"structure","categories":["structure"],"title":"Figure 5","caption":"Figure 5; cited main article, PDF page 4. Automatic caption-based category: structure. Paper-level evidence; no sample match is asserted.","summary":"Figure from the paper, placed by its caption. It is not matched to a specific sample of this record.","scope":"Figure from the paper, placed by its caption. It is not matched to a specific sample of this record.","sample_scope":"Figure from the paper, placed by its caption. It is not matched to a specific sample of this record.","source_locator":{"document_role":"main","page":4,"figure":"Figure 5"},"record_links":["xu2007-1-2787155-gan-quantum-dot-superlattices-qdsls-with-1"],"sample_links":[],"sample_links_by_record":{"xu2007-1-2787155-gan-quantum-dot-superlattices-qdsls-with-1":[]},"selected_evidence_only":true,"same_batch_asserted":false,"copyright_permission_verified":false,"provenance":{"render_tool":"PyMuPDF automatic PDF figure-region crop","pdf_page":4,"asset_sha256":"a82343f0afbce8ed360e7a3b4dc2ee756d61605e8bcf2b14c62a38ec759e0173","resampled":false,"crop_includes":"Automatically selected figure-region graphics and nearby labels; raw caption text remains in the private working files; only an explicitly supplied public caption is displayed.","license_statement":"permission_not_established","source_pixels_redrawn":false,"source_pdf_sha256":"0e1b48bcfa2efd23a16e9cbf63def62ca2a2b27e4a64ec8cd52f73dbc722d25a","render_dpi":200,"page_size_pdf_points":[612.0,792.0],"crop_box_pdf_points":[324.2122497558594,582.4447021484375,548.2122192382812,732.7646484375],"pixel_size":[623,419]},"source":{"data_path":"data/records/xu2007-1-2787155-gan-quantum-dot-superlattices-qdsls-with-1.json","json_pointer":"/products","input_sha256":"029c4ce03d09cd70d75dce08b670f34560dbb8153d4d7faf9ecf9011261825c2"},"public_caption":"A cross-sectional TEM image of a 30-stack GaN/AlN QDSL sample with 4 ML GaN coverage per stack is shown."},{"id":"xu2007-1-2787155-figure-7","source_id":"xu2007-1-2787155","public_asset":"assets/paper-reviews/xu2007-1-2787155/figure-7.png","public_asset_sha256":"2ba088597f569f14e7b435968b0a0189b3df7c98cc7a5d7531e8d16647547dec","category":"structure","categories":["structure"],"title":"Figure 7","caption":"Figure 7; cited main article, PDF page 5. Automatic caption-based category: structure. Paper-level evidence; no sample match is asserted.","summary":"Figure from the paper, placed by its caption. It is not matched to a specific sample of this record.","scope":"Figure from the paper, placed by its caption. It is not matched to a specific sample of this record.","sample_scope":"Figure from the paper, placed by its caption. It is not matched to a specific sample of this record.","source_locator":{"document_role":"main","page":5,"figure":"Figure 7"},"record_links":["xu2007-1-2787155-gan-quantum-dot-superlattices-qdsls-with-1"],"sample_links":[],"sample_links_by_record":{"xu2007-1-2787155-gan-quantum-dot-superlattices-qdsls-with-1":[]},"selected_evidence_only":true,"same_batch_asserted":false,"copyright_permission_verified":false,"provenance":{"render_tool":"PyMuPDF automatic PDF figure-region crop","pdf_page":5,"asset_sha256":"2ba088597f569f14e7b435968b0a0189b3df7c98cc7a5d7531e8d16647547dec","resampled":false,"crop_includes":"Automatically selected figure-region graphics and nearby labels; raw caption text remains in the private working files; only an explicitly supplied public caption is displayed.","license_statement":"permission_not_established","source_pixels_redrawn":false,"source_pdf_sha256":"0e1b48bcfa2efd23a16e9cbf63def62ca2a2b27e4a64ec8cd52f73dbc722d25a","render_dpi":200,"page_size_pdf_points":[612.0,792.0],"crop_box_pdf_points":[312.21319580078125,45.76507568359375,560.213134765625,266.1650390625],"pixel_size":[690,613]},"source":{"data_path":"data/records/xu2007-1-2787155-gan-quantum-dot-superlattices-qdsls-with-1.json","json_pointer":"/products","input_sha256":"029c4ce03d09cd70d75dce08b670f34560dbb8153d4d7faf9ecf9011261825c2"},"public_caption":"Height distributions of GaN/AlN QDSL samples with 1, 4, and 30 stacks and 4 ML GaN coverage per stack are shown, displaying bimodal distributions."},{"id":"xu2007-1-2787155-figure-8","source_id":"xu2007-1-2787155","public_asset":"assets/paper-reviews/xu2007-1-2787155/figure-8.png","public_asset_sha256":"93192d5f8d62fb6542d71e1457912d1f7ec8989c5df69b8acfa7c556c979ec8c","category":"structure","categories":["structure"],"title":"Figure 8","caption":"Figure 8; cited main article, PDF page 5. Automatic caption-based category: structure. Paper-level evidence; no sample match is asserted.","summary":"Figure from the paper, placed by its caption. It is not matched to a specific sample of this record.","scope":"Figure from the paper, placed by its caption. It is not matched to a specific sample of this record.","sample_scope":"Figure from the paper, placed by its caption. It is not matched to a specific sample of this record.","source_locator":{"document_role":"main","page":5,"figure":"Figure 8"},"record_links":["xu2007-1-2787155-gan-quantum-dot-superlattices-qdsls-with-1"],"sample_links":[],"sample_links_by_record":{"xu2007-1-2787155-gan-quantum-dot-superlattices-qdsls-with-1":[]},"selected_evidence_only":true,"same_batch_asserted":false,"copyright_permission_verified":false,"provenance":{"render_tool":"PyMuPDF automatic PDF figure-region crop","pdf_page":5,"asset_sha256":"93192d5f8d62fb6542d71e1457912d1f7ec8989c5df69b8acfa7c556c979ec8c","resampled":false,"crop_includes":"Automatically selected figure-region graphics and nearby labels; raw caption text remains in the private working files; only an explicitly supplied public caption is displayed.","license_statement":"permission_not_established","source_pixels_redrawn":false,"source_pdf_sha256":"0e1b48bcfa2efd23a16e9cbf63def62ca2a2b27e4a64ec8cd52f73dbc722d25a","render_dpi":200,"page_size_pdf_points":[612.0,792.0],"crop_box_pdf_points":[312.21319580078125,541.7637939453125,560.2131958007812,742.2437744140625],"pixel_size":[690,558]},"source":{"data_path":"data/records/xu2007-1-2787155-gan-quantum-dot-superlattices-qdsls-with-1.json","json_pointer":"/products","input_sha256":"029c4ce03d09cd70d75dce08b670f34560dbb8153d4d7faf9ecf9011261825c2"},"public_caption":"A GISAXS q scan of a 30-stack GaN QDSL sample is presented."},{"id":"xu2007-1-2787155-figure-6","source_id":"xu2007-1-2787155","public_asset":"assets/paper-reviews/xu2007-1-2787155/figure-6.png","public_asset_sha256":"90fe6c2d5ca1b9d4edbeb0ebfd3aa4687671c47f2c80c45277608c83d65ce5fe","category":"structure","categories":["structure"],"title":"Figure 6","caption":"Figure 6; cited main article, PDF page 5. Automatic caption-based category: structure. Paper-level evidence; no sample match is asserted.","summary":"Figure from the paper, placed by its caption. It is not matched to a specific sample of this record.","scope":"Figure from the paper, placed by its caption. It is not matched to a specific sample of this record.","sample_scope":"Figure from the paper, placed by its caption. It is not matched to a specific sample of this record.","source_locator":{"document_role":"main","page":5,"figure":"Figure 6"},"record_links":["xu2007-1-2787155-gan-quantum-dot-superlattices-qdsls-with-1"],"sample_links":[],"sample_links_by_record":{"xu2007-1-2787155-gan-quantum-dot-superlattices-qdsls-with-1":[]},"selected_evidence_only":true,"same_batch_asserted":false,"copyright_permission_verified":false,"provenance":{"render_tool":"PyMuPDF automatic PDF figure-region crop","pdf_page":5,"asset_sha256":"90fe6c2d5ca1b9d4edbeb0ebfd3aa4687671c47f2c80c45277608c83d65ce5fe","resampled":false,"crop_includes":"Automatically selected figure-region graphics and nearby labels; raw caption text remains in the private working files; only an explicitly supplied public caption is displayed.","license_statement":"permission_not_established","source_pixels_redrawn":false,"source_pdf_sha256":"0e1b48bcfa2efd23a16e9cbf63def62ca2a2b27e4a64ec8cd52f73dbc722d25a","render_dpi":200,"page_size_pdf_points":[612.0,792.0],"crop_box_pdf_points":[59.595245361328125,45.76318359375,285.99517822265625,377.28314208984375],"pixel_size":[630,922]},"source":{"data_path":"data/records/xu2007-1-2787155-gan-quantum-dot-superlattices-qdsls-with-1.json","json_pointer":"/products","input_sha256":"029c4ce03d09cd70d75dce08b670f34560dbb8153d4d7faf9ecf9011261825c2"},"public_caption":"Cross-sectional electron micrographs of a 30-stack GaN QDSL sample under two-beam diffraction conditions show screw and edge dislocations identified via Burgers’ vector analysis."},{"id":"xu2007-1-2787155-figure-9","source_id":"xu2007-1-2787155","public_asset":"assets/paper-reviews/xu2007-1-2787155/figure-9.png","public_asset_sha256":"9d7b2c9ac7271a9444c2e4ad8c00eef66a583192ae9c474f64ad117f01f02a8d","category":"structure","categories":["structure"],"title":"Figure 9","caption":"Figure 9; cited main article, PDF page 6. Automatic caption-based category: structure. Paper-level evidence; no sample match is asserted.","summary":"Figure from the paper, placed by its caption. It is not matched to a specific sample of this record.","scope":"Figure from the paper, placed by its caption. It is not matched to a specific sample of this record.","sample_scope":"Figure from the paper, placed by its caption. It is not matched to a specific sample of this record.","source_locator":{"document_role":"main","page":6,"figure":"Figure 9"},"record_links":["xu2007-1-2787155-gan-quantum-dot-superlattices-qdsls-with-1"],"sample_links":[],"sample_links_by_record":{"xu2007-1-2787155-gan-quantum-dot-superlattices-qdsls-with-1":[]},"selected_evidence_only":true,"same_batch_asserted":false,"copyright_permission_verified":false,"provenance":{"render_tool":"PyMuPDF automatic PDF figure-region crop","pdf_page":6,"asset_sha256":"9d7b2c9ac7271a9444c2e4ad8c00eef66a583192ae9c474f64ad117f01f02a8d","resampled":false,"crop_includes":"Automatically selected figure-region graphics and nearby labels; raw caption text remains in the private working files; only an explicitly supplied public caption is displayed.","license_statement":"permission_not_established","source_pixels_redrawn":false,"source_pdf_sha256":"0e1b48bcfa2efd23a16e9cbf63def62ca2a2b27e4a64ec8cd52f73dbc722d25a","render_dpi":200,"page_size_pdf_points":[612.0,792.0],"crop_box_pdf_points":[49.696651458740234,45.76313781738281,296.0166015625,226.443115234375],"pixel_size":[685,503]},"source":{"data_path":"data/records/xu2007-1-2787155-gan-quantum-dot-superlattices-qdsls-with-1.json","json_pointer":"/products","input_sha256":"029c4ce03d09cd70d75dce08b670f34560dbb8153d4d7faf9ecf9011261825c2"},"public_caption":"X-ray GID patterns of 30-stack and 4-stack GaN QDSL samples along the GaN direction are shown at an incident x-ray energy of 10.25 keV."},{"id":"xu2007-1-2787155-figure-10","source_id":"xu2007-1-2787155","public_asset":"assets/paper-reviews/xu2007-1-2787155/figure-10.png","public_asset_sha256":"cca9eab2d896b3669d394431cdc0d6007abe74e9070fa68fab12ef20afa9e02f","category":"structure","categories":["structure"],"title":"Figure 10","caption":"Figure 10; cited main article, PDF page 6. Automatic caption-based category: structure. Paper-level evidence; no sample match is asserted.","summary":"Figure from the paper, placed by its caption. It is not matched to a specific sample of this record.","scope":"Figure from the paper, placed by its caption. It is not matched to a specific sample of this record.","sample_scope":"Figure from the paper, placed by its caption. It is not matched to a specific sample of this record.","source_locator":{"document_role":"main","page":6,"figure":"Figure 10"},"record_links":["xu2007-1-2787155-gan-quantum-dot-superlattices-qdsls-with-1"],"sample_links":[],"sample_links_by_record":{"xu2007-1-2787155-gan-quantum-dot-superlattices-qdsls-with-1":[]},"selected_evidence_only":true,"same_batch_asserted":false,"copyright_permission_verified":false,"provenance":{"render_tool":"PyMuPDF automatic PDF figure-region crop","pdf_page":6,"asset_sha256":"cca9eab2d896b3669d394431cdc0d6007abe74e9070fa68fab12ef20afa9e02f","resampled":false,"crop_includes":"Automatically selected figure-region graphics and nearby labels; raw caption text remains in the private working files; only an explicitly supplied public caption is displayed.","license_statement":"permission_not_established","source_pixels_redrawn":false,"source_pdf_sha256":"0e1b48bcfa2efd23a16e9cbf63def62ca2a2b27e4a64ec8cd52f73dbc722d25a","render_dpi":200,"page_size_pdf_points":[612.0,792.0],"crop_box_pdf_points":[329.61224365234375,45.76513671875,606.15673828125,490.0850524902344],"pixel_size":[769,1235]},"source":{"data_path":"data/records/xu2007-1-2787155-gan-quantum-dot-superlattices-qdsls-with-1.json","json_pointer":"/products","input_sha256":"029c4ce03d09cd70d75dce08b670f34560dbb8153d4d7faf9ecf9011261825c2"},"public_caption":"A bright-field plan-view TEM image and a cross-sectional TEM image of a GaN QDSL sample with 30 GaN stacks are presented."}],"intuition":[],"scopeLabel":"Synthesis and product as extracted from this paper. Other preparations in the paper are not covered.","source":{"data_path":"data/records/xu2007-1-2787155-gan-quantum-dot-superlattices-qdsls-with-1.json","json_pointer":"","input_sha256":"029c4ce03d09cd70d75dce08b670f34560dbb8153d4d7faf9ecf9011261825c2"},"data_links":[{"label":"Canonical record and evidence","url":"records/xu2007-1-2787155-gan-quantum-dot-superlattices-qdsls-with-1.html?view=data#evidence"}],"availability":{"atomic_coordinates":"not_reported","morphology_illustration":"none","reference_cell":"Bulk reference by composition, where the library has one."},"protocol_art":{"record_id":"xu2007-1-2787155-gan-quantum-dot-superlattices-qdsls-with-1","bindings":[{"operation_id":"s01-nitridate","asset_path":"assets/protocol/xu2007-1-2787155-gan-quantum-dot-superlattices-qdsls-with-1-s01-nitridate.svg","asset_sha256":"74feaea47b26c76da35c08772aacbc6dd5a5580888688226dfd6ee49cdcd144b","caption":"Nitridation of sapphire substrates. temperature: 870 °C. Recipe-level reported vessel: Varian Gen II molecular beam epitaxy system. No vessel assignment is made for this step. Conceptual action diagram. Arrows indicate an action only; no apparatus detail is inferred.","source_locator":"Main PDF p.3"},{"operation_id":"s02-deposit","asset_path":"assets/protocol/xu2007-1-2787155-gan-quantum-dot-superlattices-qdsls-with-1-s02-deposit.svg","asset_sha256":"2e2ed7815f9d468a28ba07473167be21d2c52d0c5f2fedb3f3d066d63df8183a","caption":"Deposition of AlN film. Recipe-level reported vessel: Varian Gen II molecular beam epitaxy system. No vessel assignment is made for this step. Conceptual action diagram. Arrows indicate an action only; no apparatus detail is inferred.","source_locator":"Main PDF p.3"},{"operation_id":"s03-cool","asset_path":"assets/protocol/xu2007-1-2787155-gan-quantum-dot-superlattices-qdsls-with-1-s03-cool.svg","asset_sha256":"9050427a548366fc72d01637e616d3f01243e5e1bf9c526eee2a27c0d5d206c5","caption":"Cooling to GaN QDSL growth temperature. temperature: 770 °C. Recipe-level reported vessel: Varian Gen II molecular beam epitaxy system. No vessel assignment is made for this step. Conceptual action diagram. Arrows indicate an action only; no apparatus detail is inferred.","source_locator":"Main PDF p.3"},{"operation_id":"s04-deposit","asset_path":"assets/protocol/xu2007-1-2787155-gan-quantum-dot-superlattices-qdsls-with-1-s04-deposit.svg","asset_sha256":"b7d5ba1f9b1dd723b3b9efdacd0da0bbf6ed549671c94fd5e0ccefe595cd4e6e","caption":"Deposition of GaN quantum dots using modified SK mode. Recipe-level reported vessel: Varian Gen II molecular beam epitaxy system. No vessel assignment is made for this step. Conceptual action diagram. Arrows indicate an action only; no apparatus detail is inferred.","source_locator":"Main PDF p.3"}]},"presentation_status":"pending","general_background":[{"id":"general-context","title":"Thermodynamics and kinetics","summary":"Thermodynamics describes which states are energetically favoured, while kinetics governs how quickly a system can move between them. A change can be favourable yet proceed slowly when an activation barrier or limited transport restricts the pathway.","label":"General background, not the authors' interpretation","reference":{"doi":"10.1021/cr400544s","url":"https://doi.org/10.1021/cr400544s","title":"Mechanisms of Nucleation and Growth of Nanoparticles in Solution","authors":["Nguyen T. K. Thanh","N. Maclean","S. Mahiddine"],"year":2014,"metadata_response_sha256":"997f5bb631896f547843d7cf01573d11c3d62d6de6a941962d5c52a408320998","resolver_redirect_verified":true,"exact_DOI_metadata_verified":true,"paper_or_abstract_requested":false},"reagent_specific":false,"topic":"general-context"}]}
