Repository: cuiyist/nanoxtalsyn-site

File: data/reader/records/yue2006-1-2400079-bulk-nanocrystalline-gd-as-sintered-1.json
{"source_id":"yue2006-1-2400079","title":"M. Yue (2006): bulk nanocrystalline Gd (as-sintered)","material_formula":"Gd","conflictPairs":[],"productFacts":[{"label":"Crystal phase","value":"hexagonal close packed (hcp)","scope":"As stated for this product.","sample_id":"yue2006-1-2400079-bulk-nanocrystalline-gd-as-sintered-1--product","status":"reported","source":{"data_path":"data/records/yue2006-1-2400079-bulk-nanocrystalline-gd-as-sintered-1.json","json_pointer":"/products/0/phase","input_sha256":"57ba66e53b35c1c57d70c2511c008947d4863d609b6e707856201f25f5fbee47"},"source_locator":[{"source_id":"yue2006-1-2400079","locator":"Main PDF p.2"}],"record_id":"yue2006-1-2400079-bulk-nanocrystalline-gd-as-sintered-1","kind":"product_fact"}],"featuredProductFacts":[],"allProductFacts":[{"label":"Crystal phase","value":"hexagonal close packed (hcp)","scope":"As stated for this product.","sample_id":"yue2006-1-2400079-bulk-nanocrystalline-gd-as-sintered-1--product","status":"reported","source":{"data_path":"data/records/yue2006-1-2400079-bulk-nanocrystalline-gd-as-sintered-1.json","json_pointer":"/products/0/phase","input_sha256":"57ba66e53b35c1c57d70c2511c008947d4863d609b6e707856201f25f5fbee47"},"source_locator":[{"source_id":"yue2006-1-2400079","locator":"Main PDF p.2"}],"record_id":"yue2006-1-2400079-bulk-nanocrystalline-gd-as-sintered-1","kind":"product_fact"}],"productContexts":[{"sample_id":"yue2006-1-2400079-bulk-nanocrystalline-gd-as-sintered-1--product","label":"bulk nanocrystalline Gd (as-sintered)","recipe_link":"explicit","notes":["Reaction temperature: 573 K (Main PDF p.2)."],"record_id":"yue2006-1-2400079-bulk-nanocrystalline-gd-as-sintered-1","source":{"data_path":"data/records/yue2006-1-2400079-bulk-nanocrystalline-gd-as-sintered-1.json","json_pointer":"/products/0","input_sha256":"57ba66e53b35c1c57d70c2511c008947d4863d609b6e707856201f25f5fbee47"}}],"primary_product":{"record_id":"yue2006-1-2400079-bulk-nanocrystalline-gd-as-sintered-1","sample_ids":["yue2006-1-2400079-bulk-nanocrystalline-gd-as-sintered-1--product"],"default_sample_id":"yue2006-1-2400079-bulk-nanocrystalline-gd-as-sintered-1--product"},"nominalTarget":[],"figures":[{"id":"yue2006-1-2400079-figure-1","source_id":"yue2006-1-2400079","public_asset":"assets/paper-reviews/yue2006-1-2400079/figure-1.png","public_asset_sha256":"456530249f352f6bcbd43bf8c0ef3b753551100e92f4d8e2c0f5a918408da9d9","category":"structure","categories":["structure"],"title":"Figure 1","caption":"Figure 1; cited main article, PDF page 3. Automatic caption-based category: structure. Paper-level evidence; no sample match is asserted.","summary":"Figure from the paper, placed by its caption. It is not matched to a specific sample of this record.","scope":"Figure from the paper, placed by its caption. It is not matched to a specific sample of this record.","sample_scope":"Figure from the paper, placed by its caption. It is not matched to a specific sample of this record.","source_locator":{"document_role":"main","page":3,"figure":"Figure 1"},"record_links":["yue2006-1-2400079-bulk-nanocrystalline-gd-as-sintered-1","yue2006-1-2400079-bulk-nanocrystalline-gd-annealed-2"],"sample_links":[],"sample_links_by_record":{"yue2006-1-2400079-bulk-nanocrystalline-gd-as-sintered-1":[],"yue2006-1-2400079-bulk-nanocrystalline-gd-annealed-2":[]},"selected_evidence_only":true,"same_batch_asserted":false,"copyright_permission_verified":false,"provenance":{"render_tool":"PyMuPDF automatic PDF figure-region crop","pdf_page":3,"asset_sha256":"456530249f352f6bcbd43bf8c0ef3b753551100e92f4d8e2c0f5a918408da9d9","resampled":false,"crop_includes":"Automatically selected figure-region graphics and nearby labels; raw caption text remains in the private working files; only an explicitly supplied public caption is displayed.","license_statement":"permission_not_established","source_pixels_redrawn":false,"source_pdf_sha256":"9f6e8da6b8096c2a6246bb347e78490a9719ae7f9fac0093f4d7cd7283bafb4a","render_dpi":200,"page_size_pdf_points":[612.0,792.0],"crop_box_pdf_points":[73.79397583007812,48.75848388671875,273.7939453125,633.4783935546875],"pixel_size":[557,1625]},"source":{"data_path":"data/records/yue2006-1-2400079-bulk-nanocrystalline-gd-as-sintered-1.json","json_pointer":"/products","input_sha256":"57ba66e53b35c1c57d70c2511c008947d4863d609b6e707856201f25f5fbee47"},"public_caption":"Transmission electron microscopy images of bulk Gd samples: as-sintered, annealed, and polycrystalline materials with corresponding selected area electron diffraction patterns."},{"id":"yue2006-1-2400079-figure-2","source_id":"yue2006-1-2400079","public_asset":"assets/paper-reviews/yue2006-1-2400079/figure-2.png","public_asset_sha256":"9909f2a2c47fb25a8acdafff1635df5b865a060d1f53fd66bd1ef0482501e21a","category":"structure","categories":["structure"],"title":"Figure 2","caption":"Figure 2; cited main article, PDF page 3. Automatic caption-based category: structure. Paper-level evidence; no sample match is asserted.","summary":"Figure from the paper, placed by its caption. It is not matched to a specific sample of this record.","scope":"Figure from the paper, placed by its caption. It is not matched to a specific sample of this record.","sample_scope":"Figure from the paper, placed by its caption. It is not matched to a specific sample of this record.","source_locator":{"document_role":"main","page":3,"figure":"Figure 2"},"record_links":["yue2006-1-2400079-bulk-nanocrystalline-gd-as-sintered-1","yue2006-1-2400079-bulk-nanocrystalline-gd-annealed-2"],"sample_links":[],"sample_links_by_record":{"yue2006-1-2400079-bulk-nanocrystalline-gd-as-sintered-1":[],"yue2006-1-2400079-bulk-nanocrystalline-gd-annealed-2":[]},"selected_evidence_only":true,"same_batch_asserted":false,"copyright_permission_verified":false,"provenance":{"render_tool":"PyMuPDF automatic PDF figure-region crop","pdf_page":3,"asset_sha256":"9909f2a2c47fb25a8acdafff1635df5b865a060d1f53fd66bd1ef0482501e21a","resampled":false,"crop_includes":"Automatically selected figure-region graphics and nearby labels; raw caption text remains in the private working files; only an explicitly supplied public caption is displayed.","license_statement":"permission_not_established","source_pixels_redrawn":false,"source_pdf_sha256":"9f6e8da6b8096c2a6246bb347e78490a9719ae7f9fac0093f4d7cd7283bafb4a","render_dpi":200,"page_size_pdf_points":[612.0,792.0],"crop_box_pdf_points":[337.2119140625,48.75849914550781,537.2119140625,268.7984619140625],"pixel_size":[557,612]},"source":{"data_path":"data/records/yue2006-1-2400079-bulk-nanocrystalline-gd-as-sintered-1.json","json_pointer":"/products","input_sha256":"57ba66e53b35c1c57d70c2511c008947d4863d609b6e707856201f25f5fbee47"},"public_caption":"X-ray diffraction patterns of bulk Gd samples: as-sintered, annealed, and polycrystalline materials."},{"id":"yue2006-1-2400079-figure-3","source_id":"yue2006-1-2400079","public_asset":"assets/paper-reviews/yue2006-1-2400079/figure-3.png","public_asset_sha256":"8a9816e65bfc66fa4e1fe90b0e7495491085e7502975c00f3f678dcd29cdd8de","category":"property","categories":["property"],"title":"Figure 3","caption":"Figure 3; cited main article, PDF page 3. Automatic caption-based category: property. Paper-level evidence; no sample match is asserted.","summary":"Figure from the paper, placed by its caption. It is not matched to a specific sample of this record.","scope":"Figure from the paper, placed by its caption. It is not matched to a specific sample of this record.","sample_scope":"Figure from the paper, placed by its caption. It is not matched to a specific sample of this record.","source_locator":{"document_role":"main","page":3,"figure":"Figure 3"},"record_links":["yue2006-1-2400079-bulk-nanocrystalline-gd-as-sintered-1","yue2006-1-2400079-bulk-nanocrystalline-gd-annealed-2"],"sample_links":[],"sample_links_by_record":{"yue2006-1-2400079-bulk-nanocrystalline-gd-as-sintered-1":[],"yue2006-1-2400079-bulk-nanocrystalline-gd-annealed-2":[]},"selected_evidence_only":true,"same_batch_asserted":false,"copyright_permission_verified":false,"provenance":{"render_tool":"PyMuPDF automatic PDF figure-region crop","pdf_page":3,"asset_sha256":"8a9816e65bfc66fa4e1fe90b0e7495491085e7502975c00f3f678dcd29cdd8de","resampled":false,"crop_includes":"Automatically selected figure-region graphics and nearby labels; raw caption text remains in the private working files; only an explicitly supplied public caption is displayed.","license_statement":"permission_not_established","source_pixels_redrawn":false,"source_pdf_sha256":"9f6e8da6b8096c2a6246bb347e78490a9719ae7f9fac0093f4d7cd7283bafb4a","render_dpi":200,"page_size_pdf_points":[612.0,792.0],"crop_box_pdf_points":[337.2119140625,531.6025390625,537.2119140625,733.7625122070312],"pixel_size":[557,563]},"source":{"data_path":"data/records/yue2006-1-2400079-bulk-nanocrystalline-gd-as-sintered-1.json","json_pointer":"/products","input_sha256":"57ba66e53b35c1c57d70c2511c008947d4863d609b6e707856201f25f5fbee47"},"public_caption":"Differential scanning calorimetry curves of bulk Gd samples: as-sintered, annealed, and polycrystalline materials measured across the Curie transition."},{"id":"yue2006-1-2400079-figure-4","source_id":"yue2006-1-2400079","public_asset":"assets/paper-reviews/yue2006-1-2400079/figure-4.png","public_asset_sha256":"9f94ce2ea40605cde273f81802fc1569fe96b3201c6e252da143c736d40a8f7d","category":"property","categories":["property"],"title":"Figure 4","caption":"Figure 4; cited main article, PDF page 4. Automatic caption-based category: property. Paper-level evidence; no sample match is asserted.","summary":"Figure from the paper, placed by its caption. It is not matched to a specific sample of this record.","scope":"Figure from the paper, placed by its caption. It is not matched to a specific sample of this record.","sample_scope":"Figure from the paper, placed by its caption. It is not matched to a specific sample of this record.","source_locator":{"document_role":"main","page":4,"figure":"Figure 4"},"record_links":["yue2006-1-2400079-bulk-nanocrystalline-gd-as-sintered-1","yue2006-1-2400079-bulk-nanocrystalline-gd-annealed-2"],"sample_links":[],"sample_links_by_record":{"yue2006-1-2400079-bulk-nanocrystalline-gd-as-sintered-1":[],"yue2006-1-2400079-bulk-nanocrystalline-gd-annealed-2":[]},"selected_evidence_only":true,"same_batch_asserted":false,"copyright_permission_verified":false,"provenance":{"render_tool":"PyMuPDF automatic PDF figure-region crop","pdf_page":4,"asset_sha256":"9f94ce2ea40605cde273f81802fc1569fe96b3201c6e252da143c736d40a8f7d","resampled":false,"crop_includes":"Automatically selected figure-region graphics and nearby labels; raw caption text remains in the private working files; only an explicitly supplied public caption is displayed.","license_statement":"permission_not_established","source_pixels_redrawn":false,"source_pdf_sha256":"9f6e8da6b8096c2a6246bb347e78490a9719ae7f9fac0093f4d7cd7283bafb4a","render_dpi":200,"page_size_pdf_points":[612.0,792.0],"crop_box_pdf_points":[47.063270568847656,48.756591796875,301.063232421875,244.196533203125],"pixel_size":[707,544]},"source":{"data_path":"data/records/yue2006-1-2400079-bulk-nanocrystalline-gd-as-sintered-1.json","json_pointer":"/products","input_sha256":"57ba66e53b35c1c57d70c2511c008947d4863d609b6e707856201f25f5fbee47"},"public_caption":"Magnetization curves of bulk Gd samples: as-sintered, annealed, and polycrystalline materials with ac magnetic susceptibility shown in the inset."}],"intuition":[],"scopeLabel":"Synthesis and product as extracted from this paper. Other preparations in the paper are not covered.","source":{"data_path":"data/records/yue2006-1-2400079-bulk-nanocrystalline-gd-as-sintered-1.json","json_pointer":"","input_sha256":"57ba66e53b35c1c57d70c2511c008947d4863d609b6e707856201f25f5fbee47"},"data_links":[{"label":"Canonical record and evidence","url":"records/yue2006-1-2400079-bulk-nanocrystalline-gd-as-sintered-1.html?view=data#evidence"}],"availability":{"atomic_coordinates":"not_reported","morphology_illustration":"none","reference_cell":"Bulk reference by composition, where the library has one."},"protocol_art":{"record_id":"yue2006-1-2400079-bulk-nanocrystalline-gd-as-sintered-1","bindings":[{"operation_id":"s01-consolidate","asset_path":"assets/protocol/yue2006-1-2400079-bulk-nanocrystalline-gd-as-sintered-1-s01-consolidate.svg","asset_sha256":"a2cc0e2ccb4f50778ddeff5d6b40d3254055fb4b1a04bb82aa67d32e6bddf7d1","caption":"Fast consolidate Gd clusters using spark plasma sintering. temperature: 573 K. Recipe-level vessel: not reported. No vessel assignment is made for this step. Conceptual action diagram. Arrows indicate an action only; no apparatus detail is inferred.","source_locator":"Main PDF p.2"}]},"presentation_status":"pending","general_background":[{"id":"general-context","title":"Thermodynamics and kinetics","summary":"Thermodynamics describes which states are energetically favoured, while kinetics governs how quickly a system can move between them. A change can be favourable yet proceed slowly when an activation barrier or limited transport restricts the pathway.","label":"General background, not the authors' interpretation","reference":{"doi":"10.1021/cr400544s","url":"https://doi.org/10.1021/cr400544s","title":"Mechanisms of Nucleation and Growth of Nanoparticles in Solution","authors":["Nguyen T. K. Thanh","N. Maclean","S. Mahiddine"],"year":2014,"metadata_response_sha256":"997f5bb631896f547843d7cf01573d11c3d62d6de6a941962d5c52a408320998","resolver_redirect_verified":true,"exact_DOI_metadata_verified":true,"paper_or_abstract_requested":false},"reagent_specific":false,"topic":"general-context"}]}

File: data/reader/records/yun2004-b412396d-self-standing-mesoporous-nanocrystalline-1.json
{"source_id":"yun2004-b412396d","title":"Hui-suk Yun (2004): self-standing mesoporous nanocrystalline TiO2–P2O5 composite films","material_formula":"TiO2–P2O5","conflictPairs":[],"productFacts":[{"label":"Crystal phase","value":"anatase","scope":"As stated for this product.","sample_id":"yun2004-b412396d-self-standing-mesoporous-nanocrystalline-1--product","status":"reported","source":{"data_path":"data/records/yun2004-b412396d-self-standing-mesoporous-nanocrystalline-1.json","json_pointer":"/products/0/phase","input_sha256":"2d59bcb72c24860480e231e0e0cad14f1edc989be406583184fb13fd04736c82"},"source_locator":[{"source_id":"yun2004-b412396d","locator":"Main PDF p.1"}],"record_id":"yun2004-b412396d-self-standing-mesoporous-nanocrystalline-1","kind":"product_fact"},{"label":"Shape","value":"film","scope":"As stated for this product.","sample_id":"yun2004-b412396d-self-standing-mesoporous-nanocrystalline-1--product","status":"reported","source":{"data_path":"data/records/yun2004-b412396d-self-standing-mesoporous-nanocrystalline-1.json","json_pointer":"/products/0/morphology","input_sha256":"2d59bcb72c24860480e231e0e0cad14f1edc989be406583184fb13fd04736c82"},"source_locator":[{"source_id":"yun2004-b412396d","locator":"Main PDF p.1"}],"record_id":"yun2004-b412396d-self-standing-mesoporous-nanocrystalline-1","kind":"product_fact"}],"featuredProductFacts":[],"allProductFacts":[{"label":"Crystal phase","value":"anatase","scope":"As stated for this product.","sample_id":"yun2004-b412396d-self-standing-mesoporous-nanocrystalline-1--product","status":"reported","source":{"data_path":"data/records/yun2004-b412396d-self-standing-mesoporous-nanocrystalline-1.json","json_pointer":"/products/0/phase","input_sha256":"2d59bcb72c24860480e231e0e0cad14f1edc989be406583184fb13fd04736c82"},"source_locator":[{"source_id":"yun2004-b412396d","locator":"Main PDF p.1"}],"record_id":"yun2004-b412396d-self-standing-mesoporous-nanocrystalline-1","kind":"product_fact"},{"label":"Shape","value":"film","scope":"As stated for this product.","sample_id":"yun2004-b412396d-self-standing-mesoporous-nanocrystalline-1--product","status":"reported","source":{"data_path":"data/records/yun2004-b412396d-self-standing-mesoporous-nanocrystalline-1.json","json_pointer":"/products/0/morphology","input_sha256":"2d59bcb72c24860480e231e0e0cad14f1edc989be406583184fb13fd04736c82"},"source_locator":[{"source_id":"yun2004-b412396d","locator":"Main PDF p.1"}],"record_id":"yun2004-b412396d-self-standing-mesoporous-nanocrystalline-1","kind":"product_fact"}],"productContexts":[{"sample_id":"yun2004-b412396d-self-standing-mesoporous-nanocrystalline-1--product","label":"self-standing mesoporous nanocrystalline TiO2–P2O5 composite films","recipe_link":"explicit","notes":["Reactor: polystyrene vessel without a cap (Main PDF p.1).","Reaction temperature: 70 degC (Main PDF p.1).","Reaction time: 20 h (Main PDF p.1)."],"record_id":"yun2004-b412396d-self-standing-mesoporous-nanocrystalline-1","source":{"data_path":"data/records/yun2004-b412396d-self-standing-mesoporous-nanocrystalline-1.json","json_pointer":"/products/0","input_sha256":"2d59bcb72c24860480e231e0e0cad14f1edc989be406583184fb13fd04736c82"}}],"primary_product":{"record_id":"yun2004-b412396d-self-standing-mesoporous-nanocrystalline-1","sample_ids":["yun2004-b412396d-self-standing-mesoporous-nanocrystalline-1--product"],"default_sample_id":"yun2004-b412396d-self-standing-mesoporous-nanocrystalline-1--product"},"nominalTarget":[],"figures":[{"id":"yun2004-b412396d-figure-1","source_id":"yun2004-b412396d","public_asset":"assets/paper-reviews/yun2004-b412396d/figure-1.png","public_asset_sha256":"2ea71e7d70192aed49bc779e55c90a9460de94104c650d713b8897ebfaaa1fba","category":"structure","categories":["structure"],"title":"Figure 1","caption":"Figure 1; cited main article, PDF page 1. Automatic caption-based category: structure. Paper-level evidence; no sample match is asserted.","summary":"Figure from the paper, placed by its caption. It is not matched to a specific sample of this record.","scope":"Figure from the paper, placed by its caption. It is not matched to a specific sample of this record.","sample_scope":"Figure from the paper, placed by its caption. It is not matched to a specific sample of this record.","source_locator":{"document_role":"main","page":1,"figure":"Figure 1"},"record_links":["yun2004-b412396d-self-standing-mesoporous-nanocrystalline-1"],"sample_links":[],"sample_links_by_record":{"yun2004-b412396d-self-standing-mesoporous-nanocrystalline-1":[]},"selected_evidence_only":true,"same_batch_asserted":false,"copyright_permission_verified":false,"provenance":{"render_tool":"PyMuPDF automatic PDF figure-region crop","pdf_page":1,"asset_sha256":"2ea71e7d70192aed49bc779e55c90a9460de94104c650d713b8897ebfaaa1fba","resampled":false,"crop_includes":"Automatically selected figure-region graphics and nearby labels; raw caption text remains in the private working files; only an explicitly supplied public caption is displayed.","license_statement":"permission_not_established","source_pixels_redrawn":false,"source_pdf_sha256":"81aec5ede0e280cb4c92f61c35be48d209bb06c058a2acf0ff980816fc237bed","render_dpi":200,"page_size_pdf_points":[595.0,842.0],"crop_box_pdf_points":[309.4549865722656,583.90234375,552.4854736328125,764.248779296875],"pixel_size":[676,502]},"source":{"data_path":"data/records/yun2004-b412396d-self-standing-mesoporous-nanocrystalline-1.json","json_pointer":"/products","input_sha256":"2d59bcb72c24860480e231e0e0cad14f1edc989be406583184fb13fd04736c82"},"public_caption":"Self-standing meso-TiO2–P2O5 films are shown via photographs and SEM images after drying at 70°C and calcination at 400°C."},{"id":"yun2004-b412396d-figure-2","source_id":"yun2004-b412396d","public_asset":"assets/paper-reviews/yun2004-b412396d/figure-2.png","public_asset_sha256":"7958d2cc5b79300594a32a5194173e5b051c91a45b4b2ed32bf35a46c682766a","category":"structure","categories":["structure"],"title":"Figure 2","caption":"Figure 2; cited main article, PDF page 2. Automatic caption-based category: structure. Paper-level evidence; no sample match is asserted.","summary":"Figure from the paper, placed by its caption. It is not matched to a specific sample of this record.","scope":"Figure from the paper, placed by its caption. It is not matched to a specific sample of this record.","sample_scope":"Figure from the paper, placed by its caption. It is not matched to a specific sample of this record.","source_locator":{"document_role":"main","page":2,"figure":"Figure 2"},"record_links":["yun2004-b412396d-self-standing-mesoporous-nanocrystalline-1"],"sample_links":[],"sample_links_by_record":{"yun2004-b412396d-self-standing-mesoporous-nanocrystalline-1":[]},"selected_evidence_only":true,"same_batch_asserted":false,"copyright_permission_verified":false,"provenance":{"render_tool":"PyMuPDF automatic PDF figure-region crop","pdf_page":2,"asset_sha256":"7958d2cc5b79300594a32a5194173e5b051c91a45b4b2ed32bf35a46c682766a","resampled":false,"crop_includes":"Automatically selected figure-region graphics and nearby labels; raw caption text remains in the private working files; only an explicitly supplied public caption is displayed.","license_statement":"permission_not_established","source_pixels_redrawn":false,"source_pdf_sha256":"81aec5ede0e280cb4c92f61c35be48d209bb06c058a2acf0ff980816fc237bed","render_dpi":200,"page_size_pdf_points":[595.0,842.0],"crop_box_pdf_points":[45.32279968261719,64.8789291381836,283.4393005371094,165.1749267578125],"pixel_size":[663,279]},"source":{"data_path":"data/records/yun2004-b412396d-self-standing-mesoporous-nanocrystalline-1.json","json_pointer":"/products","input_sha256":"2d59bcb72c24860480e231e0e0cad14f1edc989be406583184fb13fd04736c82"},"public_caption":"SAXRD and WAXRD patterns of meso-TiO2–P2O5 thick films are presented before and after calcination."},{"id":"yun2004-b412396d-figure-3","source_id":"yun2004-b412396d","public_asset":"assets/paper-reviews/yun2004-b412396d/figure-3.png","public_asset_sha256":"90135a1c76c7f0f542fa8005200146de4789c244fcfb13f620d3af98f20f5173","category":"structure","categories":["structure"],"title":"Figure 3","caption":"Figure 3; cited main article, PDF page 2. Automatic caption-based category: structure. Paper-level evidence; no sample match is asserted.","summary":"Figure from the paper, placed by its caption. It is not matched to a specific sample of this record.","scope":"Figure from the paper, placed by its caption. It is not matched to a specific sample of this record.","sample_scope":"Figure from the paper, placed by its caption. It is not matched to a specific sample of this record.","source_locator":{"document_role":"main","page":2,"figure":"Figure 3"},"record_links":["yun2004-b412396d-self-standing-mesoporous-nanocrystalline-1"],"sample_links":[],"sample_links_by_record":{"yun2004-b412396d-self-standing-mesoporous-nanocrystalline-1":[]},"selected_evidence_only":true,"same_batch_asserted":false,"copyright_permission_verified":false,"provenance":{"render_tool":"PyMuPDF automatic PDF figure-region crop","pdf_page":2,"asset_sha256":"90135a1c76c7f0f542fa8005200146de4789c244fcfb13f620d3af98f20f5173","resampled":false,"crop_includes":"Automatically selected figure-region graphics and nearby labels; raw caption text remains in the private working files; only an explicitly supplied public caption is displayed.","license_statement":"permission_not_established","source_pixels_redrawn":false,"source_pdf_sha256":"81aec5ede0e280cb4c92f61c35be48d209bb06c058a2acf0ff980816fc237bed","render_dpi":200,"page_size_pdf_points":[595.0,842.0],"crop_box_pdf_points":[54.393699645996094,609.30078125,274.3750915527344,722.2960815429688],"pixel_size":[612,315]},"source":{"data_path":"data/records/yun2004-b412396d-self-standing-mesoporous-nanocrystalline-1.json","json_pointer":"/products","input_sha256":"2d59bcb72c24860480e231e0e0cad14f1edc989be406583184fb13fd04736c82"},"public_caption":"TEM images and SAED patterns of meso-TiO2–P2O5 thick films are shown before and after calcination."},{"id":"yun2004-b412396d-figure-4","source_id":"yun2004-b412396d","public_asset":"assets/paper-reviews/yun2004-b412396d/figure-4.png","public_asset_sha256":"9895626276cb7f884f6e93e8ee062041e02be6668ad9005158bef72cac18a4ae","category":"structure","categories":["structure","property"],"title":"Figure 4","caption":"Figure 4; cited main article, PDF page 2. Automatic caption-based category: structure and property. Paper-level evidence; no sample match is asserted.","summary":"Figure from the paper, placed by its caption. It is not matched to a specific sample of this record.","scope":"Figure from the paper, placed by its caption. It is not matched to a specific sample of this record.","sample_scope":"Figure from the paper, placed by its caption. It is not matched to a specific sample of this record.","source_locator":{"document_role":"main","page":2,"figure":"Figure 4"},"record_links":["yun2004-b412396d-self-standing-mesoporous-nanocrystalline-1"],"sample_links":[],"sample_links_by_record":{"yun2004-b412396d-self-standing-mesoporous-nanocrystalline-1":[]},"selected_evidence_only":true,"same_batch_asserted":false,"copyright_permission_verified":false,"provenance":{"render_tool":"PyMuPDF automatic PDF figure-region crop","pdf_page":2,"asset_sha256":"9895626276cb7f884f6e93e8ee062041e02be6668ad9005158bef72cac18a4ae","resampled":false,"crop_includes":"Automatically selected figure-region graphics and nearby labels; raw caption text remains in the private working files; only an explicitly supplied public caption is displayed.","license_statement":"permission_not_established","source_pixels_redrawn":false,"source_pdf_sha256":"81aec5ede0e280cb4c92f61c35be48d209bb06c058a2acf0ff980816fc237bed","render_dpi":200,"page_size_pdf_points":[595.0,842.0],"crop_box_pdf_points":[318.01568603515625,64.87890625,524.781005859375,220.56390380859375],"pixel_size":[575,433]},"source":{"data_path":"data/records/yun2004-b412396d-self-standing-mesoporous-nanocrystalline-1.json","json_pointer":"/products","input_sha256":"2d59bcb72c24860480e231e0e0cad14f1edc989be406583184fb13fd04736c82"},"public_caption":"BET nitrogen adsorption/desorption isotherms and pore size distribution are displayed for a meso-TiO2–P2O5 film."}],"intuition":[],"scopeLabel":"Synthesis and product as extracted from this paper. Other preparations in the paper are not covered.","source":{"data_path":"data/records/yun2004-b412396d-self-standing-mesoporous-nanocrystalline-1.json","json_pointer":"","input_sha256":"2d59bcb72c24860480e231e0e0cad14f1edc989be406583184fb13fd04736c82"},"data_links":[{"label":"Canonical record and evidence","url":"records/yun2004-b412396d-self-standing-mesoporous-nanocrystalline-1.html?view=data#evidence"}],"availability":{"atomic_coordinates":"not_reported","morphology_illustration":"none","reference_cell":"Bulk reference by composition, where the library has one."},"protocol_art":{"record_id":"yun2004-b412396d-self-standing-mesoporous-nanocrystalline-1","bindings":[{"operation_id":"s01-dissolve","asset_path":"assets/protocol/yun2004-b412396d-self-standing-mesoporous-nanocrystalline-1-s01-dissolve.svg","asset_sha256":"a2465efe6216337237a1eb6f5eb5a43b238c668d2807d5f3fe6522c7b583e3d0","caption":"Dissolve Pluronic P123 in ethanol. Recipe-level reported vessel: polystyrene vessel without a cap. No vessel assignment is made for this step. Conceptual action diagram. Arrows indicate an action only; no apparatus detail is inferred.","source_locator":"Main PDF p.1"},{"operation_id":"s02-dissolve","asset_path":"assets/protocol/yun2004-b412396d-self-standing-mesoporous-nanocrystalline-1-s02-dissolve.svg","asset_sha256":"f4cfe51b4efe1586cbdfaedcd4b6dee4620964490b35f3ac7853136587119ff4","caption":"Dissolve phosphorus chloride in ethanol. Recipe-level reported vessel: polystyrene vessel without a cap. No vessel assignment is made for this step. Conceptual action diagram. Arrows indicate an action only; no apparatus detail is inferred.","source_locator":"Main PDF p.1"},{"operation_id":"s03-add","asset_path":"assets/protocol/yun2004-b412396d-self-standing-mesoporous-nanocrystalline-1-s03-add.svg","asset_sha256":"82f76ba399eaf94e13eab19175d1539755d12c5d1da67ab091a4b7c182e5dcd5","caption":"Add phosphorus chloride solution to stock solution. Recipe-level reported vessel: polystyrene vessel without a cap. No vessel assignment is made for this step. Conceptual action diagram. Arrows indicate an action only; no apparatus detail is inferred.","source_locator":"Main PDF p.1"},{"operation_id":"s04-stir","asset_path":"assets/protocol/yun2004-b412396d-self-standing-mesoporous-nanocrystalline-1-s04-stir.svg","asset_sha256":"c570dad64b72ae46fcaecf65213b1a62d273fc5d3e86207996f7f7da1d8dc4ac","caption":"Stir the reactant solution. duration: 3 h. Recipe-level reported vessel: polystyrene vessel without a cap. No vessel assignment is made for this step. Conceptual action diagram. Arrows indicate an action only; no apparatus detail is inferred.","source_locator":"Main PDF p.1"},{"operation_id":"s05-age","asset_path":"assets/protocol/yun2004-b412396d-self-standing-mesoporous-nanocrystalline-1-s05-age.svg","asset_sha256":"19d35a9595e0cd2615f920dcd5a4ccf7a65b99c81938aeb1d59c109802def8ba","caption":"Age the solution at controlled temperature and humidity. temperature: 10 °C. duration: 48 h. Recipe-level reported vessel: polystyrene vessel without a cap. No vessel assignment is made for this step. Conceptual action diagram. Arrows indicate an action only; no apparatus detail is inferred.","source_locator":"Main PDF p.1"},{"operation_id":"s06-calcine","asset_path":"assets/protocol/yun2004-b412396d-self-standing-mesoporous-nanocrystalline-1-s06-calcine.svg","asset_sha256":"f7bcd11d8292b0d214efba631f09ecd2446779f0414ba0f738020599eb9d6131","caption":"Calcine the films to remove the template. temperature: 400 °C. duration: 8 h. Recipe-level reported vessel: polystyrene vessel without a cap. No vessel assignment is made for this step. Conceptual action diagram. Arrows indicate an action only; no apparatus detail is inferred.","source_locator":"Main PDF p.1"}]},"presentation_status":"pending","general_background":[{"id":"general-context","title":"Thermodynamics and kinetics","summary":"Thermodynamics describes which states are energetically favoured, while kinetics governs how quickly a system can move between them. A change can be favourable yet proceed slowly when an activation barrier or limited transport restricts the pathway.","label":"General background, not the authors' interpretation","reference":{"doi":"10.1021/cr400544s","url":"https://doi.org/10.1021/cr400544s","title":"Mechanisms of Nucleation and Growth of Nanoparticles in Solution","authors":["Nguyen T. K. Thanh","N. Maclean","S. Mahiddine"],"year":2014,"metadata_response_sha256":"997f5bb631896f547843d7cf01573d11c3d62d6de6a941962d5c52a408320998","resolver_redirect_verified":true,"exact_DOI_metadata_verified":true,"paper_or_abstract_requested":false},"reagent_specific":false,"topic":"general-context"}]}
