Repository: cuiyist/nanoxtalsyn-site

File: data/records/abutbul2016-c5ce02437d-snse-nanoparticles-1.json
{
  "schema_version": "1.3.0",
  "record_id": "abutbul2016-c5ce02437d-snse-nanoparticles-1",
  "revision": 1,
  "record_type": "literature_protocol",
  "title": "Ran E. Abutbul; Elad Segev; Shmuel Samuha; Leila Zeiri; Vladimir Ezersky; Guy Makov; Yuval Golan (2016): π-SnSe nanoparticles",
  "material": {
    "formula": "SnSe",
    "family": "SnSe nanocrystals",
    "elements": [
      "Sn",
      "Se"
    ],
    "components": [
      "SnSe"
    ],
    "architecture": "single_material"
  },
  "method": "Heat-up",
  "sources": [
    {
      "id": "abutbul2016-c5ce02437d",
      "doi": "10.1039/c5ce02437d",
      "title": "A new nanocrystalline binary phase: synthesis and properties of cubic tin monoselenide",
      "authors": "Ran E. Abutbul; Elad Segev; Shmuel Samuha; Leila Zeiri; Vladimir Ezersky; Guy Makov; Yuval Golan",
      "year": 2016,
      "url": "https://doi.org/10.1039/c5ce02437d",
      "main_status": "main text read by the extraction pipeline",
      "si_status": "supporting information not read",
      "reuse_status": "bibliographic citation and extracted values only"
    }
  ],
  "lineage": {
    "source_group": "abutbul2016-c5ce02437d",
    "recipe_family": "abutbul2016-c5ce02437d-snse-nanoparticles-1",
    "parent_record_id": null,
    "batch_id": null,
    "duplicate_of": null
  },
  "intended_target": {
    "composition": {
      "value": "SnSe",
      "status": "reported",
      "evidence": [
        {
          "source_id": "abutbul2016-c5ce02437d",
          "locator": "Main PDF p.1"
        }
      ],
      "note": ""
    },
    "phase": {
      "value": "cubic",
      "status": "reported",
      "evidence": [
        {
          "source_id": "abutbul2016-c5ce02437d",
          "locator": "Main PDF p.1"
        }
      ],
      "note": ""
    },
    "size": {
      "value": null,
      "minimum": null,
      "maximum": null,
      "unit": "nm",
      "status": "not_reported",
      "approximate": false,
      "qualifier": "",
      "basis": "",
      "raw_text": "not reported",
      "evidence": [],
      "derivation": null
    },
    "morphology": {
      "value": "cube",
      "status": "reported",
      "evidence": [
        {
          "source_id": "abutbul2016-c5ce02437d",
          "locator": "Main PDF p.1"
        }
      ],
      "note": ""
    }
  },
  "materials": [
    {
      "id": "abutbul2016-c5ce02437d-snse-nanoparticles-1--oleylamine",
      "name": "oleylamine",
      "formula": null,
      "role": "solvent",
      "stage": "synthesis",
      "identity": {
        "pubchem_cid": null,
        "smiles": null
      },
      "quantities": {
        "amount": {
          "value": 15.53,
          "minimum": null,
          "maximum": null,
          "unit": "mmol",
          "status": "reported",
          "approximate": false,
          "qualifier": "",
          "basis": "",
          "raw_text": "15.53 mmol",
          "evidence": [
            {
              "source_id": "abutbul2016-c5ce02437d",
              "locator": "Main PDF p.2"
            }
          ],
          "derivation": null
        }
      },
      "notes": [],
      "evidence": [
        {
          "source_id": "abutbul2016-c5ce02437d",
          "locator": "Main PDF p.2"
        }
      ]
    },
    {
      "id": "abutbul2016-c5ce02437d-snse-nanoparticles-1--sncl2",
      "name": "SnCl2",
      "formula": null,
      "role": "metal_precursor",
      "stage": "synthesis",
      "identity": {
        "pubchem_cid": null,
        "smiles": null
      },
      "quantities": {
        "amount": {
          "value": 0.3,
          "minimum": null,
          "maximum": null,
          "unit": "mmol",
          "status": "reported",
          "approximate": false,
          "qualifier": "",
          "basis": "",
          "raw_text": "0.3 mmol",
          "evidence": [
            {
              "source_id": "abutbul2016-c5ce02437d",
              "locator": "Main PDF p.2"
            }
          ],
          "derivation": null
        }
      },
      "notes": [],
      "evidence": [
        {
          "source_id": "abutbul2016-c5ce02437d",
          "locator": "Main PDF p.2"
        }
      ]
    },
    {
      "id": "abutbul2016-c5ce02437d-snse-nanoparticles-1--water",
      "name": "water",
      "formula": null,
      "role": "solvent",
      "stage": "synthesis",
      "identity": {
        "pubchem_cid": null,
        "smiles": null
      },
      "quantities": {
        "amount": {
          "value": 5.5,
          "minimum": null,
          "maximum": null,
          "unit": "mmol",
          "status": "reported",
          "approximate": false,
          "qualifier": "",
          "basis": "",
          "raw_text": "5.5 mmol",
          "evidence": [
            {
              "source_id": "abutbul2016-c5ce02437d",
              "locator": "Main PDF p.2"
            }
          ],
          "derivation": null
        }
      },
      "notes": [],
      "evidence": [
        {
          "source_id": "abutbul2016-c5ce02437d",
          "locator": "Main PDF p.2"
        }
      ]
    },
    {
      "id": "abutbul2016-c5ce02437d-snse-nanoparticles-1--oleic-acid",
      "name": "oleic acid",
      "formula": null,
      "role": "ligand",
      "stage": "synthesis",
      "identity": {
        "pubchem_cid": null,
        "smiles": null
      },
      "quantities": {},
      "notes": [],
      "evidence": [
        {
          "source_id": "abutbul2016-c5ce02437d",
          "locator": "Main PDF p.2"
        }
      ]
    },
    {
      "id": "abutbul2016-c5ce02437d-snse-nanoparticles-1--selenourea",
      "name": "selenourea",
      "formula": null,
      "role": "chalcogen_precursor",
      "stage": "synthesis",
      "identity": {
        "pubchem_cid": null,
        "smiles": null
      },
      "quantities": {
        "amount": {
          "value": 0.15,
          "minimum": null,
          "maximum": null,
          "unit": "mmol",
          "status": "reported",
          "approximate": false,
          "qualifier": "",
          "basis": "",
          "raw_text": "0.15 mmol",
          "evidence": [
            {
              "source_id": "abutbul2016-c5ce02437d",
              "locator": "Main PDF p.2"
            }
          ],
          "derivation": null
        }
      },
      "notes": [],
      "evidence": [
        {
          "source_id": "abutbul2016-c5ce02437d",
          "locator": "Main PDF p.2"
        }
      ]
    },
    {
      "id": "abutbul2016-c5ce02437d-snse-nanoparticles-1--1-dodecanthiol",
      "name": "1-dodecanthiol",
      "formula": null,
      "role": "ligand",
      "stage": "synthesis",
      "identity": {
        "pubchem_cid": null,
        "smiles": null
      },
      "quantities": {},
      "notes": [],
      "evidence": [
        {
          "source_id": "abutbul2016-c5ce02437d",
          "locator": "Main PDF p.2"
        }
      ]
    },
    {
      "id": "abutbul2016-c5ce02437d-snse-nanoparticles-1--chloroform",
      "name": "chloroform",
      "formula": null,
      "role": "reagent",
      "stage": "synthesis",
      "identity": {
        "pubchem_cid": null,
        "smiles": null
      },
      "quantities": {},
      "notes": [],
      "evidence": [
        {
          "source_id": "abutbul2016-c5ce02437d",
          "locator": "Main PDF p.2"
        }
      ]
    },
    {
      "id": "abutbul2016-c5ce02437d-snse-nanoparticles-1--methanol",
      "name": "methanol",
      "formula": null,
      "role": "reagent",
      "stage": "workup",
      "identity": {
        "pubchem_cid": null,
        "smiles": null
      },
      "quantities": {},
      "notes": [],
      "evidence": [
        {
          "source_id": "abutbul2016-c5ce02437d",
          "locator": "Main PDF p.2"
        }
      ]
    }
  ],
  "stocks": [],
  "material_states": [
    {
      "id": "abutbul2016-c5ce02437d-snse-nanoparticles-1--after-s01-dissolve",
      "name": "mixture after step 1",
      "kind": "reaction_batch",
      "parent_ids": [
        "abutbul2016-c5ce02437d-snse-nanoparticles-1--sncl2",
        "abutbul2016-c5ce02437d-snse-nanoparticles-1--oleylamine",
        "abutbul2016-c5ce02437d-snse-nanoparticles-1--water"
      ]
    },
    {
      "id": "abutbul2016-c5ce02437d-snse-nanoparticles-1--after-s02-heat",
      "name": "mixture after step 2",
      "kind": "reaction_batch",
      "parent_ids": [
        "abutbul2016-c5ce02437d-snse-nanoparticles-1--after-s01-dissolve",
        "abutbul2016-c5ce02437d-snse-nanoparticles-1--oleylamine",
        "abutbul2016-c5ce02437d-snse-nanoparticles-1--sncl2",
        "abutbul2016-c5ce02437d-snse-nanoparticles-1--water"
      ]
    },
    {
      "id": "abutbul2016-c5ce02437d-snse-nanoparticles-1--after-s03-inject",
      "name": "mixture after step 3",
      "kind": "reaction_batch",
      "parent_ids": [
        "abutbul2016-c5ce02437d-snse-nanoparticles-1--after-s02-heat",
        "abutbul2016-c5ce02437d-snse-nanoparticles-1--oleic-acid"
      ]
    },
    {
      "id": "abutbul2016-c5ce02437d-snse-nanoparticles-1--after-s04-dissolve",
      "name": "mixture after step 4",
      "kind": "reaction_batch",
      "parent_ids": [
        "abutbul2016-c5ce02437d-snse-nanoparticles-1--after-s03-inject",
        "abutbul2016-c5ce02437d-snse-nanoparticles-1--selenourea",
        "abutbul2016-c5ce02437d-snse-nanoparticles-1--oleylamine"
      ]
    },
    {
      "id": "abutbul2016-c5ce02437d-snse-nanoparticles-1--after-s05-heat",
      "name": "mixture after step 5",
      "kind": "reaction_batch",
      "parent_ids": [
        "abutbul2016-c5ce02437d-snse-nanoparticles-1--after-s04-dissolve",
        "abutbul2016-c5ce02437d-snse-nanoparticles-1--oleylamine",
        "abutbul2016-c5ce02437d-snse-nanoparticles-1--sncl2",
        "abutbul2016-c5ce02437d-snse-nanoparticles-1--water",
        "abutbul2016-c5ce02437d-snse-nanoparticles-1--oleic-acid"
      ]
    },
    {
      "id": "abutbul2016-c5ce02437d-snse-nanoparticles-1--after-s06-inject",
      "name": "mixture after step 6",
      "kind": "reaction_batch",
      "parent_ids": [
        "abutbul2016-c5ce02437d-snse-nanoparticles-1--after-s05-heat",
        "abutbul2016-c5ce02437d-snse-nanoparticles-1--selenourea",
        "abutbul2016-c5ce02437d-snse-nanoparticles-1--oleylamine"
      ]
    },
    {
      "id": "abutbul2016-c5ce02437d-snse-nanoparticles-1--after-s07-cool",
      "name": "mixture after step 7",
      "kind": "reaction_batch",
      "parent_ids": [
        "abutbul2016-c5ce02437d-snse-nanoparticles-1--after-s06-inject"
      ]
    },
    {
      "id": "abutbul2016-c5ce02437d-snse-nanoparticles-1--after-s08-add",
      "name": "mixture after step 8",
      "kind": "reaction_batch",
      "parent_ids": [
        "abutbul2016-c5ce02437d-snse-nanoparticles-1--after-s07-cool",
        "abutbul2016-c5ce02437d-snse-nanoparticles-1--chloroform"
      ]
    },
    {
      "id": "abutbul2016-c5ce02437d-snse-nanoparticles-1--after-s09-wash",
      "name": "product as isolated",
      "kind": "product",
      "parent_ids": [
        "abutbul2016-c5ce02437d-snse-nanoparticles-1--after-s08-add",
        "abutbul2016-c5ce02437d-snse-nanoparticles-1--chloroform",
        "abutbul2016-c5ce02437d-snse-nanoparticles-1--methanol"
      ]
    }
  ],
  "operations": [
    {
      "id": "s01-dissolve",
      "action": "dissolve",
      "label": "Dissolve",
      "stage": "synthesis",
      "branch": "",
      "optional": false,
      "depends_on": [],
      "inputs": [
        "abutbul2016-c5ce02437d-snse-nanoparticles-1--sncl2",
        "abutbul2016-c5ce02437d-snse-nanoparticles-1--oleylamine",
        "abutbul2016-c5ce02437d-snse-nanoparticles-1--water"
      ],
      "outputs": [
        "abutbul2016-c5ce02437d-snse-nanoparticles-1--after-s01-dissolve"
      ],
      "parameters": {},
      "environment": {
        "value": "Ar",
        "status": "reported",
        "evidence": [
          {
            "source_id": "abutbul2016-c5ce02437d",
            "locator": "Main PDF p.2"
          }
        ],
        "note": ""
      },
      "endpoint": {
        "value": null,
        "status": "not_reported",
        "evidence": [],
        "note": ""
      },
      "retained_fraction": null,
      "description": "Dissolve",
      "evidence": [
        {
          "source_id": "abutbul2016-c5ce02437d",
          "locator": "Main PDF p.2"
        }
      ]
    },
    {
      "id": "s02-heat",
      "action": "heat",
      "label": "Stirred at 50 °C until a milky white suspension appeared",
      "stage": "synthesis",
      "branch": "",
      "optional": false,
      "depends_on": [
        "s01-dissolve"
      ],
      "inputs": [
        "abutbul2016-c5ce02437d-snse-nanoparticles-1--after-s01-dissolve",
        "abutbul2016-c5ce02437d-snse-nanoparticles-1--oleylamine",
        "abutbul2016-c5ce02437d-snse-nanoparticles-1--sncl2",
        "abutbul2016-c5ce02437d-snse-nanoparticles-1--water"
      ],
      "outputs": [
        "abutbul2016-c5ce02437d-snse-nanoparticles-1--after-s02-heat"
      ],
      "parameters": {
        "temperature": {
          "value": 50,
          "minimum": null,
          "maximum": null,
          "unit": "degC",
          "status": "reported",
          "approximate": false,
          "qualifier": "",
          "basis": "",
          "raw_text": "50 °C",
          "evidence": [
            {
              "source_id": "abutbul2016-c5ce02437d",
              "locator": "Main PDF p.2"
            }
          ],
          "derivation": null
        }
      },
      "environment": {
        "value": "Ar",
        "status": "reported",
        "evidence": [
          {
            "source_id": "abutbul2016-c5ce02437d",
            "locator": "Main PDF p.2"
          }
        ],
        "note": ""
      },
      "endpoint": {
        "value": null,
        "status": "not_reported",
        "evidence": [],
        "note": ""
      },
      "retained_fraction": null,
      "description": "Stirred at 50 °C until a milky white suspension appeared",
      "evidence": [
        {
          "source_id": "abutbul2016-c5ce02437d",
          "locator": "Main PDF p.2"
        }
      ]
    },
    {
      "id": "s03-inject",
      "action": "inject",
      "label": "Injected OA into the flask",
      "stage": "synthesis",
      "branch": "",
      "optional": false,
      "depends_on": [
        "s02-heat"
      ],
      "inputs": [
        "abutbul2016-c5ce02437d-snse-nanoparticles-1--after-s02-heat",
        "abutbul2016-c5ce02437d-snse-nanoparticles-1--oleic-acid"
      ],
      "outputs": [
        "abutbul2016-c5ce02437d-snse-nanoparticles-1--after-s03-inject"
      ],
      "parameters": {
        "duration": {
          "value": 10,
          "minimum": null,
          "maximum": null,
          "unit": "s",
          "status": "reported",
          "approximate": false,
          "qualifier": "",
          "basis": "",
          "raw_text": "10 seconds",
          "evidence": [
            {
              "source_id": "abutbul2016-c5ce02437d",
              "locator": "Main PDF p.2"
            }
          ],
          "derivation": null
        }
      },
      "environment": {
        "value": "Ar",
        "status": "reported",
        "evidence": [
          {
            "source_id": "abutbul2016-c5ce02437d",
            "locator": "Main PDF p.2"
          }
        ],
        "note": ""
      },
      "endpoint": {
        "value": null,
        "status": "not_reported",
        "evidence": [],
        "note": ""
      },
      "retained_fraction": null,
      "description": "Injected OA into the flask",
      "evidence": [
        {
          "source_id": "abutbul2016-c5ce02437d",
          "locator": "Main PDF p.2"
        }
      ]
    },
    {
      "id": "s04-dissolve",
      "action": "dissolve",
      "label": "Selenourea was dissolved in OLA",
      "stage": "synthesis",
      "branch": "",
      "optional": false,
      "depends_on": [
        "s03-inject"
      ],
      "inputs": [
        "abutbul2016-c5ce02437d-snse-nanoparticles-1--after-s03-inject",
        "abutbul2016-c5ce02437d-snse-nanoparticles-1--selenourea",
        "abutbul2016-c5ce02437d-snse-nanoparticles-1--oleylamine"
      ],
      "outputs": [
        "abutbul2016-c5ce02437d-snse-nanoparticles-1--after-s04-dissolve"
      ],
      "parameters": {},
      "environment": {
        "value": "Ar",
        "status": "reported",
        "evidence": [
          {
            "source_id": "abutbul2016-c5ce02437d",
            "locator": "Main PDF p.2"
          }
        ],
        "note": ""
      },
      "endpoint": {
        "value": null,
        "status": "not_reported",
        "evidence": [],
        "note": ""
      },
      "retained_fraction": null,
      "description": "Selenourea was dissolved in OLA",
      "evidence": [
        {
          "source_id": "abutbul2016-c5ce02437d",
          "locator": "Main PDF p.2"
        }
      ]
    },
    {
      "id": "s05-heat",
      "action": "heat",
      "label": "Raised temperature to 120 °C",
      "stage": "synthesis",
      "branch": "",
      "optional": false,
      "depends_on": [
        "s04-dissolve"
      ],
      "inputs": [
        "abutbul2016-c5ce02437d-snse-nanoparticles-1--after-s04-dissolve",
        "abutbul2016-c5ce02437d-snse-nanoparticles-1--oleylamine",
        "abutbul2016-c5ce02437d-snse-nanoparticles-1--sncl2",
        "abutbul2016-c5ce02437d-snse-nanoparticles-1--water",
        "abutbul2016-c5ce02437d-snse-nanoparticles-1--oleic-acid"
      ],
      "outputs": [
        "abutbul2016-c5ce02437d-snse-nanoparticles-1--after-s05-heat"
      ],
      "parameters": {
        "duration": {
          "value": 30,
          "minimum": null,
          "maximum": null,
          "unit": "min",
          "status": "reported",
          "approximate": false,
          "qualifier": "",
          "basis": "",
          "raw_text": "30 min",
          "evidence": [
            {
              "source_id": "abutbul2016-c5ce02437d",
              "locator": "Main PDF p.2"
            }
          ],
          "derivation": null
        }
      },
      "environment": {
        "value": "Ar",
        "status": "reported",
        "evidence": [
          {
            "source_id": "abutbul2016-c5ce02437d",
            "locator": "Main PDF p.2"
          }
        ],
        "note": ""
      },
      "endpoint": {
        "value": null,
        "status": "not_reported",
        "evidence": [],
        "note": ""
      },
      "retained_fraction": null,
      "description": "Raised temperature to 120 °C",
      "evidence": [
        {
          "source_id": "abutbul2016-c5ce02437d",
          "locator": "Main PDF p.2"
        }
      ]
    },
    {
      "id": "s06-inject",
      "action": "inject",
      "label": "Injected SU–OLA solution into the reaction flask",
      "stage": "synthesis",
      "branch": "",
      "optional": false,
      "depends_on": [
        "s05-heat"
      ],
      "inputs": [
        "abutbul2016-c5ce02437d-snse-nanoparticles-1--after-s05-heat",
        "abutbul2016-c5ce02437d-snse-nanoparticles-1--selenourea",
        "abutbul2016-c5ce02437d-snse-nanoparticles-1--oleylamine"
      ],
      "outputs": [
        "abutbul2016-c5ce02437d-snse-nanoparticles-1--after-s06-inject"
      ],
      "parameters": {
        "duration": {
          "value": 5,
          "minimum": null,
          "maximum": null,
          "unit": "min",
          "status": "reported",
          "approximate": false,
          "qualifier": "",
          "basis": "",
          "raw_text": "5 min",
          "evidence": [
            {
              "source_id": "abutbul2016-c5ce02437d",
              "locator": "Main PDF p.2"
            }
          ],
          "derivation": null
        }
      },
      "environment": {
        "value": "Ar",
        "status": "reported",
        "evidence": [
          {
            "source_id": "abutbul2016-c5ce02437d",
            "locator": "Main PDF p.2"
          }
        ],
        "note": ""
      },
      "endpoint": {
        "value": null,
        "status": "not_reported",
        "evidence": [],
        "note": ""
      },
      "retained_fraction": null,
      "description": "Injected SU–OLA solution into the reaction flask",
      "evidence": [
        {
          "source_id": "abutbul2016-c5ce02437d",
          "locator": "Main PDF p.2"
        }
      ]
    },
    {
      "id": "s07-cool",
      "action": "cool",
      "label": "Allowed to cool naturally to 40 °C",
      "stage": "synthesis",
      "branch": "",
      "optional": false,
      "depends_on": [
        "s06-inject"
      ],
      "inputs": [
        "abutbul2016-c5ce02437d-snse-nanoparticles-1--after-s06-inject"
      ],
      "outputs": [
        "abutbul2016-c5ce02437d-snse-nanoparticles-1--after-s07-cool"
      ],
      "parameters": {
        "temperature": {
          "value": 40,
          "minimum": null,
          "maximum": null,
          "unit": "degC",
          "status": "reported",
          "approximate": false,
          "qualifier": "",
          "basis": "",
          "raw_text": "40 °C",
          "evidence": [
            {
              "source_id": "abutbul2016-c5ce02437d",
              "locator": "Main PDF p.2"
            }
          ],
          "derivation": null
        }
      },
      "environment": {
        "value": "Ar",
        "status": "reported",
        "evidence": [
          {
            "source_id": "abutbul2016-c5ce02437d",
            "locator": "Main PDF p.2"
          }
        ],
        "note": ""
      },
      "endpoint": {
        "value": null,
        "status": "not_reported",
        "evidence": [],
        "note": ""
      },
      "retained_fraction": null,
      "description": "Allowed to cool naturally to 40 °C",
      "evidence": [
        {
          "source_id": "abutbul2016-c5ce02437d",
          "locator": "Main PDF p.2"
        }
      ]
    },
    {
      "id": "s08-add",
      "action": "add",
      "label": "Added chloroform to the flask",
      "stage": "synthesis",
      "branch": "",
      "optional": false,
      "depends_on": [
        "s07-cool"
      ],
      "inputs": [
        "abutbul2016-c5ce02437d-snse-nanoparticles-1--after-s07-cool",
        "abutbul2016-c5ce02437d-snse-nanoparticles-1--chloroform"
      ],
      "outputs": [
        "abutbul2016-c5ce02437d-snse-nanoparticles-1--after-s08-add"
      ],
      "parameters": {},
      "environment": {
        "value": "Ar",
        "status": "reported",
        "evidence": [
          {
            "source_id": "abutbul2016-c5ce02437d",
            "locator": "Main PDF p.2"
          }
        ],
        "note": ""
      },
      "endpoint": {
        "value": null,
        "status": "not_reported",
        "evidence": [],
        "note": ""
      },
      "retained_fraction": null,
      "description": "Added chloroform to the flask",
      "evidence": [
        {
          "source_id": "abutbul2016-c5ce02437d",
          "locator": "Main PDF p.2"
        }
      ]
    },
    {
      "id": "s09-wash",
      "action": "wash",
      "label": "Washed with a 1:10 ratio of chloroform:methanol",
      "stage": "workup",
      "branch": "",
      "optional": false,
      "depends_on": [
        "s08-add"
      ],
      "inputs": [
        "abutbul2016-c5ce02437d-snse-nanoparticles-1--after-s08-add",
        "abutbul2016-c5ce02437d-snse-nanoparticles-1--chloroform",
        "abutbul2016-c5ce02437d-snse-nanoparticles-1--methanol"
      ],
      "outputs": [
        "abutbul2016-c5ce02437d-snse-nanoparticles-1--after-s09-wash"
      ],
      "parameters": {
        "duration": {
          "value": 5,
          "minimum": null,
          "maximum": null,
          "unit": "min",
          "status": "reported",
          "approximate": false,
          "qualifier": "",
          "basis": "",
          "raw_text": "5 min",
          "evidence": [
            {
              "source_id": "abutbul2016-c5ce02437d",
              "locator": "Main PDF p.2"
            }
          ],
          "derivation": null
        }
      },
      "environment": {
        "value": null,
        "status": "not_reported",
        "evidence": [],
        "note": ""
      },
      "endpoint": {
        "value": null,
        "status": "not_reported",
        "evidence": [],
        "note": ""
      },
      "retained_fraction": null,
      "description": "Washed with a 1:10 ratio of chloroform:methanol",
      "evidence": [
        {
          "source_id": "abutbul2016-c5ce02437d",
          "locator": "Main PDF p.2"
        }
      ]
    }
  ],
  "condition_options": [],
  "products": [
    {
      "sample_id": "abutbul2016-c5ce02437d-snse-nanoparticles-1--product",
      "source_sample_label": "π-SnSe nanoparticles",
      "batch_id": null,
      "material_state_id": "abutbul2016-c5ce02437d-snse-nanoparticles-1--after-s09-wash",
      "parent_sample_id": null,
      "composition": {
        "value": "SnSe",
        "status": "reported",
        "evidence": [
          {
            "source_id": "abutbul2016-c5ce02437d",
            "locator": "Main PDF p.1"
          }
        ],
        "note": ""
      },
      "phase": {
        "value": "cubic",
        "status": "reported",
        "evidence": [
          {
            "source_id": "abutbul2016-c5ce02437d",
            "locator": "Main PDF p.1"
          }
        ],
        "note": ""
      },
      "morphology": {
        "value": "cube",
        "status": "reported",
        "evidence": [
          {
            "source_id": "abutbul2016-c5ce02437d",
            "locator": "Main PDF p.1"
          }
        ],
        "note": ""
      },
      "surface": {
        "value": null,
        "status": "not_reported",
        "evidence": [],
        "note": ""
      },
      "recipe_link": "explicit",
      "link_evidence": [
        {
          "source_id": "abutbul2016-c5ce02437d",
          "locator": "Main PDF p.2"
        }
      ],
      "notes": [
        "Reactor: 50 ml three necked flask (Main PDF p.2).",
        "Reaction temperature: 120 degC (Main PDF p.2).",
        "Reaction time: 5 min (Main PDF p.2)."
      ]
    }
  ],
  "measurements": [],
  "structure_assets": [],
  "quality": {
    "review_status": "source_extracted",
    "review_scope": "Processed by two separate local-model extraction passes and the owner-calibrated CHECK V6. Chemical names and steps may be retained through source-quote support under that CHECK; Only approved numeric fields can be kept from one pass with contiguous source-quote support and no conflicting value in the other pass; all other numeric fields require agreement. It has not been independently audited.",
    "missing_fields": [
      "Ligand not reported in the extracted text.",
      "Size not reported in the extracted text.",
      "Emission peak not reported in the extracted text.",
      "Plqy not reported in the extracted text.",
      "Amount of oleic acid not reported in the extracted text.",
      "Amount of 1-dodecanthiol not reported in the extracted text.",
      "Amount of chloroform not reported in the extracted text.",
      "Amount of methanol not reported in the extracted text."
    ],
    "conflicts": [],
    "requested_tasks": [],
    "experimental_outcome": "reported_product"
  },
  "context_links": [],
  "collection": "reviewed_literature",
  "reader_role": "synthesis_route"
}
