Repository: cuiyist/nanoxtalsyn-site

File: data/records/ai2021-acsanm-1c01425-ti3c2-mxene-quantum-dots-mqds-1.json
{
  "schema_version": "1.3.0",
  "record_id": "ai2021-acsanm-1c01425-ti3c2-mxene-quantum-dots-mqds-1",
  "revision": 2,
  "record_type": "literature_protocol",
  "title": "Fanrong Ai; Chaojun Fu; Guojun Cheng; Huanhuan Zhang; Yingchun Feng; Xiluan Yan; Xiangjuan Zheng (2021): Ti3C2 MXene quantum dots (MQDs)",
  "material": {
    "formula": "Ti3C2",
    "family": "Ti3C2 nanocrystals",
    "elements": [
      "Ti",
      "C"
    ],
    "components": [
      "Ti3C2"
    ],
    "architecture": "single_material"
  },
  "method": "Hydrothermal",
  "sources": [
    {
      "id": "ai2021-acsanm-1c01425",
      "doi": "10.1021/acsanm.1c01425",
      "title": "Amino-Functionalized Ti3C2 MXene Quantum Dots as Photoluminescent Sensors for Diagnosing Histidine in Human Serum",
      "authors": "Fanrong Ai; Chaojun Fu; Guojun Cheng; Huanhuan Zhang; Yingchun Feng; Xiluan Yan; Xiangjuan Zheng",
      "year": 2021,
      "url": "https://doi.org/10.1021/acsanm.1c01425",
      "main_status": "main text read by the extraction pipeline",
      "si_status": "supporting information not read",
      "reuse_status": "bibliographic citation and extracted values only"
    }
  ],
  "lineage": {
    "source_group": "ai2021-acsanm-1c01425",
    "recipe_family": "ai2021-acsanm-1c01425-ti3c2-mxene-quantum-dots-mqds-1",
    "parent_record_id": null,
    "batch_id": null,
    "duplicate_of": null
  },
  "intended_target": {
    "composition": {
      "value": "Ti3C2",
      "status": "reported",
      "evidence": [
        {
          "source_id": "ai2021-acsanm-1c01425",
          "locator": "Main PDF p.1"
        }
      ],
      "note": ""
    },
    "phase": {
      "value": null,
      "status": "not_reported",
      "evidence": [],
      "note": ""
    },
    "size": {
      "value": 2.73,
      "minimum": null,
      "maximum": null,
      "unit": "nm",
      "status": "reported",
      "approximate": false,
      "qualifier": "",
      "basis": "",
      "raw_text": "2.73 nm",
      "evidence": [
        {
          "source_id": "ai2021-acsanm-1c01425",
          "locator": "Main PDF p.3"
        }
      ],
      "derivation": null
    },
    "morphology": {
      "value": "dot",
      "status": "reported",
      "evidence": [
        {
          "source_id": "ai2021-acsanm-1c01425",
          "locator": "Main PDF p.1"
        }
      ],
      "note": ""
    }
  },
  "materials": [
    {
      "id": "ai2021-acsanm-1c01425-ti3c2-mxene-quantum-dots-mqds-1--ti3alc2",
      "name": "Ti3AlC2",
      "formula": null,
      "role": "reagent",
      "stage": "synthesis",
      "identity": {
        "pubchem_cid": null,
        "smiles": null
      },
      "quantities": {},
      "notes": [],
      "evidence": [
        {
          "source_id": "ai2021-acsanm-1c01425",
          "locator": "Main PDF p.2"
        }
      ]
    },
    {
      "id": "ai2021-acsanm-1c01425-ti3c2-mxene-quantum-dots-mqds-1--hf",
      "name": "HF",
      "formula": null,
      "role": "reagent",
      "stage": "synthesis",
      "identity": {
        "pubchem_cid": null,
        "smiles": null
      },
      "quantities": {
        "volume": {
          "value": 10,
          "minimum": null,
          "maximum": null,
          "unit": "mL",
          "status": "reported",
          "approximate": false,
          "qualifier": "",
          "basis": "",
          "raw_text": "10 mL",
          "evidence": [
            {
              "source_id": "ai2021-acsanm-1c01425",
              "locator": "Main PDF p.2"
            }
          ],
          "derivation": null
        }
      },
      "notes": [],
      "evidence": [
        {
          "source_id": "ai2021-acsanm-1c01425",
          "locator": "Main PDF p.2"
        }
      ]
    },
    {
      "id": "ai2021-acsanm-1c01425-ti3c2-mxene-quantum-dots-mqds-1--deionized-water",
      "name": "deionized water",
      "formula": null,
      "role": "solvent",
      "stage": "synthesis",
      "identity": {
        "pubchem_cid": null,
        "smiles": null
      },
      "quantities": {
        "volume": {
          "value": 10,
          "minimum": null,
          "maximum": null,
          "unit": "mL",
          "status": "reported",
          "approximate": false,
          "qualifier": "",
          "basis": "",
          "raw_text": "10 mL",
          "evidence": [
            {
              "source_id": "ai2021-acsanm-1c01425",
              "locator": "Main PDF p.2"
            }
          ],
          "derivation": null
        }
      },
      "notes": [],
      "evidence": [
        {
          "source_id": "ai2021-acsanm-1c01425",
          "locator": "Main PDF p.2"
        }
      ]
    },
    {
      "id": "ai2021-acsanm-1c01425-ti3c2-mxene-quantum-dots-mqds-1--nh3h2o",
      "name": "NH3·H2O",
      "formula": null,
      "role": "reagent",
      "stage": "synthesis",
      "identity": {
        "pubchem_cid": null,
        "smiles": null
      },
      "quantities": {
        "volume": {
          "value": 10,
          "minimum": null,
          "maximum": null,
          "unit": "mL",
          "status": "reported",
          "approximate": false,
          "qualifier": "",
          "basis": "",
          "raw_text": "10 mL",
          "evidence": [
            {
              "source_id": "ai2021-acsanm-1c01425",
              "locator": "Main PDF p.2"
            }
          ],
          "derivation": null
        }
      },
      "notes": [],
      "evidence": [
        {
          "source_id": "ai2021-acsanm-1c01425",
          "locator": "Main PDF p.2"
        }
      ]
    },
    {
      "id": "ai2021-acsanm-1c01425-ti3c2-mxene-quantum-dots-mqds-1--ti3c2-mxene-powder",
      "name": "Ti3C2 MXene powder",
      "formula": null,
      "role": "reagent",
      "stage": "synthesis",
      "identity": {
        "pubchem_cid": null,
        "smiles": null
      },
      "quantities": {},
      "notes": [],
      "evidence": [
        {
          "source_id": "ai2021-acsanm-1c01425",
          "locator": "Main PDF p.2"
        }
      ]
    }
  ],
  "stocks": [],
  "material_states": [
    {
      "id": "ai2021-acsanm-1c01425-ti3c2-mxene-quantum-dots-mqds-1--after-s01-rinse",
      "name": "mixture after step 1",
      "kind": "reaction_batch",
      "parent_ids": [
        "ai2021-acsanm-1c01425-ti3c2-mxene-quantum-dots-mqds-1--ti3c2-mxene-powder"
      ]
    },
    {
      "id": "ai2021-acsanm-1c01425-ti3c2-mxene-quantum-dots-mqds-1--after-s02-centrifuge",
      "name": "mixture after step 2",
      "kind": "reaction_batch",
      "parent_ids": [
        "ai2021-acsanm-1c01425-ti3c2-mxene-quantum-dots-mqds-1--after-s01-rinse",
        "ai2021-acsanm-1c01425-ti3c2-mxene-quantum-dots-mqds-1--ti3c2-mxene-powder"
      ]
    },
    {
      "id": "ai2021-acsanm-1c01425-ti3c2-mxene-quantum-dots-mqds-1--after-s03-dry",
      "name": "mixture after step 3",
      "kind": "reaction_batch",
      "parent_ids": [
        "ai2021-acsanm-1c01425-ti3c2-mxene-quantum-dots-mqds-1--after-s02-centrifuge",
        "ai2021-acsanm-1c01425-ti3c2-mxene-quantum-dots-mqds-1--ti3c2-mxene-powder"
      ]
    },
    {
      "id": "ai2021-acsanm-1c01425-ti3c2-mxene-quantum-dots-mqds-1--after-s04-sonicate",
      "name": "mixture after step 4",
      "kind": "reaction_batch",
      "parent_ids": [
        "ai2021-acsanm-1c01425-ti3c2-mxene-quantum-dots-mqds-1--after-s03-dry",
        "ai2021-acsanm-1c01425-ti3c2-mxene-quantum-dots-mqds-1--deionized-water",
        "ai2021-acsanm-1c01425-ti3c2-mxene-quantum-dots-mqds-1--ti3c2-mxene-powder"
      ]
    },
    {
      "id": "ai2021-acsanm-1c01425-ti3c2-mxene-quantum-dots-mqds-1--after-s05-add",
      "name": "mixture after step 5",
      "kind": "reaction_batch",
      "parent_ids": [
        "ai2021-acsanm-1c01425-ti3c2-mxene-quantum-dots-mqds-1--after-s04-sonicate",
        "ai2021-acsanm-1c01425-ti3c2-mxene-quantum-dots-mqds-1--nh3h2o",
        "ai2021-acsanm-1c01425-ti3c2-mxene-quantum-dots-mqds-1--ti3c2-mxene-powder"
      ]
    },
    {
      "id": "ai2021-acsanm-1c01425-ti3c2-mxene-quantum-dots-mqds-1--after-s06-hydrothermal",
      "name": "mixture after step 6",
      "kind": "reaction_batch",
      "parent_ids": [
        "ai2021-acsanm-1c01425-ti3c2-mxene-quantum-dots-mqds-1--after-s05-add",
        "ai2021-acsanm-1c01425-ti3c2-mxene-quantum-dots-mqds-1--deionized-water",
        "ai2021-acsanm-1c01425-ti3c2-mxene-quantum-dots-mqds-1--nh3h2o",
        "ai2021-acsanm-1c01425-ti3c2-mxene-quantum-dots-mqds-1--ti3c2-mxene-powder"
      ]
    },
    {
      "id": "ai2021-acsanm-1c01425-ti3c2-mxene-quantum-dots-mqds-1--after-s07-dialyze",
      "name": "mixture after step 7",
      "kind": "reaction_batch",
      "parent_ids": [
        "ai2021-acsanm-1c01425-ti3c2-mxene-quantum-dots-mqds-1--after-s06-hydrothermal"
      ]
    },
    {
      "id": "ai2021-acsanm-1c01425-ti3c2-mxene-quantum-dots-mqds-1--after-s08-centrifuge",
      "name": "mixture after step 8",
      "kind": "reaction_batch",
      "parent_ids": [
        "ai2021-acsanm-1c01425-ti3c2-mxene-quantum-dots-mqds-1--after-s07-dialyze"
      ]
    },
    {
      "id": "ai2021-acsanm-1c01425-ti3c2-mxene-quantum-dots-mqds-1--after-s09-store",
      "name": "product as isolated",
      "kind": "product",
      "parent_ids": [
        "ai2021-acsanm-1c01425-ti3c2-mxene-quantum-dots-mqds-1--after-s08-centrifuge"
      ]
    }
  ],
  "operations": [
    {
      "id": "s01-rinse",
      "action": "rinse",
      "label": "Rinse with deionized water",
      "stage": "synthesis",
      "branch": "",
      "optional": false,
      "depends_on": [],
      "inputs": [
        "ai2021-acsanm-1c01425-ti3c2-mxene-quantum-dots-mqds-1--ti3c2-mxene-powder"
      ],
      "outputs": [
        "ai2021-acsanm-1c01425-ti3c2-mxene-quantum-dots-mqds-1--after-s01-rinse"
      ],
      "parameters": {},
      "environment": {
        "value": "N2",
        "status": "reported",
        "evidence": [
          {
            "source_id": "ai2021-acsanm-1c01425",
            "locator": "Main PDF p.2"
          }
        ],
        "note": ""
      },
      "endpoint": {
        "value": null,
        "status": "not_reported",
        "evidence": [],
        "note": ""
      },
      "retained_fraction": null,
      "description": "Rinse with deionized water",
      "evidence": [
        {
          "source_id": "ai2021-acsanm-1c01425",
          "locator": "Main PDF p.2"
        }
      ]
    },
    {
      "id": "s02-centrifuge",
      "action": "centrifuge",
      "label": "Centrifuge to retrieve powder",
      "stage": "workup",
      "branch": "",
      "optional": false,
      "depends_on": [
        "s01-rinse"
      ],
      "inputs": [
        "ai2021-acsanm-1c01425-ti3c2-mxene-quantum-dots-mqds-1--after-s01-rinse",
        "ai2021-acsanm-1c01425-ti3c2-mxene-quantum-dots-mqds-1--ti3c2-mxene-powder"
      ],
      "outputs": [
        "ai2021-acsanm-1c01425-ti3c2-mxene-quantum-dots-mqds-1--after-s02-centrifuge"
      ],
      "parameters": {
        "duration": {
          "value": 10,
          "minimum": null,
          "maximum": null,
          "unit": "min",
          "status": "reported",
          "approximate": false,
          "qualifier": "",
          "basis": "",
          "raw_text": "10 min",
          "evidence": [
            {
              "source_id": "ai2021-acsanm-1c01425",
              "locator": "Main PDF p.2"
            }
          ],
          "derivation": null
        }
      },
      "environment": {
        "value": null,
        "status": "not_reported",
        "evidence": [],
        "note": ""
      },
      "endpoint": {
        "value": null,
        "status": "not_reported",
        "evidence": [],
        "note": ""
      },
      "retained_fraction": null,
      "description": "Centrifuge to retrieve powder",
      "evidence": [
        {
          "source_id": "ai2021-acsanm-1c01425",
          "locator": "Main PDF p.2"
        }
      ]
    },
    {
      "id": "s03-dry",
      "action": "dry",
      "label": "Dry under vacuum",
      "stage": "workup",
      "branch": "",
      "optional": false,
      "depends_on": [
        "s02-centrifuge"
      ],
      "inputs": [
        "ai2021-acsanm-1c01425-ti3c2-mxene-quantum-dots-mqds-1--after-s02-centrifuge",
        "ai2021-acsanm-1c01425-ti3c2-mxene-quantum-dots-mqds-1--ti3c2-mxene-powder"
      ],
      "outputs": [
        "ai2021-acsanm-1c01425-ti3c2-mxene-quantum-dots-mqds-1--after-s03-dry"
      ],
      "parameters": {
        "temperature": {
          "value": 80,
          "minimum": null,
          "maximum": null,
          "unit": "degC",
          "status": "reported",
          "approximate": false,
          "qualifier": "",
          "basis": "",
          "raw_text": "80 °C",
          "evidence": [
            {
              "source_id": "ai2021-acsanm-1c01425",
              "locator": "Main PDF p.2"
            }
          ],
          "derivation": null
        },
        "duration": {
          "value": 20,
          "minimum": null,
          "maximum": null,
          "unit": "h",
          "status": "reported",
          "approximate": false,
          "qualifier": "",
          "basis": "",
          "raw_text": "20 h",
          "evidence": [
            {
              "source_id": "ai2021-acsanm-1c01425",
              "locator": "Main PDF p.2"
            }
          ],
          "derivation": null
        }
      },
      "environment": {
        "value": null,
        "status": "not_reported",
        "evidence": [],
        "note": ""
      },
      "endpoint": {
        "value": null,
        "status": "not_reported",
        "evidence": [],
        "note": ""
      },
      "retained_fraction": null,
      "description": "Dry under vacuum",
      "evidence": [
        {
          "source_id": "ai2021-acsanm-1c01425",
          "locator": "Main PDF p.2"
        }
      ]
    },
    {
      "id": "s04-sonicate",
      "action": "sonicate",
      "label": "Sonicate in deionized water",
      "stage": "synthesis",
      "branch": "",
      "optional": false,
      "depends_on": [
        "s03-dry"
      ],
      "inputs": [
        "ai2021-acsanm-1c01425-ti3c2-mxene-quantum-dots-mqds-1--after-s03-dry",
        "ai2021-acsanm-1c01425-ti3c2-mxene-quantum-dots-mqds-1--deionized-water",
        "ai2021-acsanm-1c01425-ti3c2-mxene-quantum-dots-mqds-1--ti3c2-mxene-powder"
      ],
      "outputs": [
        "ai2021-acsanm-1c01425-ti3c2-mxene-quantum-dots-mqds-1--after-s04-sonicate"
      ],
      "parameters": {
        "duration": {
          "value": 30,
          "minimum": null,
          "maximum": null,
          "unit": "min",
          "status": "reported",
          "approximate": false,
          "qualifier": "",
          "basis": "",
          "raw_text": "30 min",
          "evidence": [
            {
              "source_id": "ai2021-acsanm-1c01425",
              "locator": "Main PDF p.2"
            }
          ],
          "derivation": null
        }
      },
      "environment": {
        "value": "N2",
        "status": "reported",
        "evidence": [
          {
            "source_id": "ai2021-acsanm-1c01425",
            "locator": "Main PDF p.2"
          }
        ],
        "note": ""
      },
      "endpoint": {
        "value": null,
        "status": "not_reported",
        "evidence": [],
        "note": ""
      },
      "retained_fraction": null,
      "description": "Sonicate in deionized water",
      "evidence": [
        {
          "source_id": "ai2021-acsanm-1c01425",
          "locator": "Main PDF p.2"
        }
      ]
    },
    {
      "id": "s05-add",
      "action": "add",
      "label": "Add NH3·H2O",
      "stage": "synthesis",
      "branch": "",
      "optional": false,
      "depends_on": [
        "s04-sonicate"
      ],
      "inputs": [
        "ai2021-acsanm-1c01425-ti3c2-mxene-quantum-dots-mqds-1--after-s04-sonicate",
        "ai2021-acsanm-1c01425-ti3c2-mxene-quantum-dots-mqds-1--nh3h2o",
        "ai2021-acsanm-1c01425-ti3c2-mxene-quantum-dots-mqds-1--ti3c2-mxene-powder"
      ],
      "outputs": [
        "ai2021-acsanm-1c01425-ti3c2-mxene-quantum-dots-mqds-1--after-s05-add"
      ],
      "parameters": {},
      "environment": {
        "value": "N2",
        "status": "reported",
        "evidence": [
          {
            "source_id": "ai2021-acsanm-1c01425",
            "locator": "Main PDF p.2"
          }
        ],
        "note": ""
      },
      "endpoint": {
        "value": null,
        "status": "not_reported",
        "evidence": [],
        "note": ""
      },
      "retained_fraction": null,
      "description": "Add NH3·H2O",
      "evidence": [
        {
          "source_id": "ai2021-acsanm-1c01425",
          "locator": "Main PDF p.2"
        }
      ]
    },
    {
      "id": "s06-hydrothermal",
      "action": "hydrothermal",
      "label": "Hydrothermal reaction",
      "stage": "synthesis",
      "branch": "",
      "optional": false,
      "depends_on": [
        "s05-add"
      ],
      "inputs": [
        "ai2021-acsanm-1c01425-ti3c2-mxene-quantum-dots-mqds-1--after-s05-add",
        "ai2021-acsanm-1c01425-ti3c2-mxene-quantum-dots-mqds-1--deionized-water",
        "ai2021-acsanm-1c01425-ti3c2-mxene-quantum-dots-mqds-1--nh3h2o",
        "ai2021-acsanm-1c01425-ti3c2-mxene-quantum-dots-mqds-1--ti3c2-mxene-powder"
      ],
      "outputs": [
        "ai2021-acsanm-1c01425-ti3c2-mxene-quantum-dots-mqds-1--after-s06-hydrothermal"
      ],
      "parameters": {
        "temperature": {
          "value": 120,
          "minimum": null,
          "maximum": null,
          "unit": "degC",
          "status": "reported",
          "approximate": false,
          "qualifier": "",
          "basis": "",
          "raw_text": "120 °C",
          "evidence": [
            {
              "source_id": "ai2021-acsanm-1c01425",
              "locator": "Main PDF p.2"
            }
          ],
          "derivation": null
        },
        "duration": {
          "value": 6,
          "minimum": null,
          "maximum": null,
          "unit": "h",
          "status": "reported",
          "approximate": false,
          "qualifier": "",
          "basis": "",
          "raw_text": "6 h",
          "evidence": [
            {
              "source_id": "ai2021-acsanm-1c01425",
              "locator": "Main PDF p.2"
            }
          ],
          "derivation": null
        }
      },
      "environment": {
        "value": "N2",
        "status": "reported",
        "evidence": [
          {
            "source_id": "ai2021-acsanm-1c01425",
            "locator": "Main PDF p.2"
          }
        ],
        "note": ""
      },
      "endpoint": {
        "value": null,
        "status": "not_reported",
        "evidence": [],
        "note": ""
      },
      "retained_fraction": null,
      "description": "Hydrothermal reaction",
      "evidence": [
        {
          "source_id": "ai2021-acsanm-1c01425",
          "locator": "Main PDF p.2"
        }
      ]
    },
    {
      "id": "s07-dialyze",
      "action": "dialyze",
      "label": "Dialyze to remove excess ammonia",
      "stage": "synthesis",
      "branch": "",
      "optional": false,
      "depends_on": [
        "s06-hydrothermal"
      ],
      "inputs": [
        "ai2021-acsanm-1c01425-ti3c2-mxene-quantum-dots-mqds-1--after-s06-hydrothermal"
      ],
      "outputs": [
        "ai2021-acsanm-1c01425-ti3c2-mxene-quantum-dots-mqds-1--after-s07-dialyze"
      ],
      "parameters": {
        "duration": {
          "value": 1,
          "minimum": null,
          "maximum": null,
          "unit": "h",
          "status": "reported",
          "approximate": false,
          "qualifier": "",
          "basis": "",
          "raw_text": "1 h",
          "evidence": [
            {
              "source_id": "ai2021-acsanm-1c01425",
              "locator": "Main PDF p.2"
            }
          ],
          "derivation": null
        }
      },
      "environment": {
        "value": "N2",
        "status": "reported",
        "evidence": [
          {
            "source_id": "ai2021-acsanm-1c01425",
            "locator": "Main PDF p.2"
          }
        ],
        "note": ""
      },
      "endpoint": {
        "value": null,
        "status": "not_reported",
        "evidence": [],
        "note": ""
      },
      "retained_fraction": null,
      "description": "Dialyze to remove excess ammonia",
      "evidence": [
        {
          "source_id": "ai2021-acsanm-1c01425",
          "locator": "Main PDF p.2"
        }
      ]
    },
    {
      "id": "s08-centrifuge",
      "action": "centrifuge",
      "label": "Centrifuge to extract supernatant",
      "stage": "workup",
      "branch": "",
      "optional": false,
      "depends_on": [
        "s07-dialyze"
      ],
      "inputs": [
        "ai2021-acsanm-1c01425-ti3c2-mxene-quantum-dots-mqds-1--after-s07-dialyze"
      ],
      "outputs": [
        "ai2021-acsanm-1c01425-ti3c2-mxene-quantum-dots-mqds-1--after-s08-centrifuge"
      ],
      "parameters": {
        "duration": {
          "value": 30,
          "minimum": null,
          "maximum": null,
          "unit": "min",
          "status": "reported",
          "approximate": false,
          "qualifier": "",
          "basis": "",
          "raw_text": "30 min",
          "evidence": [
            {
              "source_id": "ai2021-acsanm-1c01425",
              "locator": "Main PDF p.2"
            }
          ],
          "derivation": null
        }
      },
      "environment": {
        "value": null,
        "status": "not_reported",
        "evidence": [],
        "note": ""
      },
      "endpoint": {
        "value": null,
        "status": "not_reported",
        "evidence": [],
        "note": ""
      },
      "retained_fraction": null,
      "description": "Centrifuge to extract supernatant",
      "evidence": [
        {
          "source_id": "ai2021-acsanm-1c01425",
          "locator": "Main PDF p.2"
        }
      ]
    },
    {
      "id": "s09-store",
      "action": "store",
      "label": "Store in refrigerator or freeze-dry",
      "stage": "synthesis",
      "branch": "",
      "optional": false,
      "depends_on": [
        "s08-centrifuge"
      ],
      "inputs": [
        "ai2021-acsanm-1c01425-ti3c2-mxene-quantum-dots-mqds-1--after-s08-centrifuge"
      ],
      "outputs": [
        "ai2021-acsanm-1c01425-ti3c2-mxene-quantum-dots-mqds-1--after-s09-store"
      ],
      "parameters": {
        "temperature": {
          "value": 4,
          "minimum": null,
          "maximum": null,
          "unit": "degC",
          "status": "reported",
          "approximate": false,
          "qualifier": "",
          "basis": "",
          "raw_text": "4 °C",
          "evidence": [
            {
              "source_id": "ai2021-acsanm-1c01425",
              "locator": "Main PDF p.2"
            }
          ],
          "derivation": null
        }
      },
      "environment": {
        "value": "N2",
        "status": "reported",
        "evidence": [
          {
            "source_id": "ai2021-acsanm-1c01425",
            "locator": "Main PDF p.2"
          }
        ],
        "note": ""
      },
      "endpoint": {
        "value": null,
        "status": "not_reported",
        "evidence": [],
        "note": ""
      },
      "retained_fraction": null,
      "description": "Store in refrigerator or freeze-dry",
      "evidence": [
        {
          "source_id": "ai2021-acsanm-1c01425",
          "locator": "Main PDF p.2"
        }
      ]
    }
  ],
  "condition_options": [],
  "products": [
    {
      "sample_id": "ai2021-acsanm-1c01425-ti3c2-mxene-quantum-dots-mqds-1--product",
      "source_sample_label": "Ti3C2 MXene quantum dots (MQDs)",
      "batch_id": null,
      "material_state_id": "ai2021-acsanm-1c01425-ti3c2-mxene-quantum-dots-mqds-1--after-s09-store",
      "parent_sample_id": null,
      "composition": {
        "value": "Ti3C2",
        "status": "reported",
        "evidence": [
          {
            "source_id": "ai2021-acsanm-1c01425",
            "locator": "Main PDF p.1"
          }
        ],
        "note": ""
      },
      "phase": {
        "value": null,
        "status": "not_reported",
        "evidence": [],
        "note": ""
      },
      "morphology": {
        "value": "dot",
        "status": "reported",
        "evidence": [
          {
            "source_id": "ai2021-acsanm-1c01425",
            "locator": "Main PDF p.1"
          }
        ],
        "note": ""
      },
      "surface": {
        "value": "amino groups",
        "status": "reported",
        "evidence": [
          {
            "source_id": "ai2021-acsanm-1c01425",
            "locator": "Main PDF p.1"
          }
        ],
        "note": ""
      },
      "recipe_link": "explicit",
      "link_evidence": [
        {
          "source_id": "ai2021-acsanm-1c01425",
          "locator": "Main PDF p.2"
        }
      ],
      "notes": [
        "Reactor: 75 mL Teflon-lined stainless-steel autoclave (Main PDF p.2).",
        "Reaction temperature: 120 degC (Main PDF p.2).",
        "Reaction time: 6 h (Main PDF p.2)."
      ]
    }
  ],
  "measurements": [
    {
      "id": "ai2021-acsanm-1c01425-ti3c2-mxene-quantum-dots-mqds-1--size",
      "sample_id": "ai2021-acsanm-1c01425-ti3c2-mxene-quantum-dots-mqds-1--product",
      "property": "diameter",
      "technique": "TEM",
      "value": {
        "value": 2.73,
        "minimum": null,
        "maximum": null,
        "unit": "nm",
        "status": "reported",
        "approximate": false,
        "qualifier": "",
        "basis": "",
        "raw_text": "2.73 nm",
        "evidence": [
          {
            "source_id": "ai2021-acsanm-1c01425",
            "locator": "Main PDF p.3"
          }
        ],
        "derivation": null
      },
      "conditions": "",
      "derives_from": [],
      "evidence": [
        {
          "source_id": "ai2021-acsanm-1c01425",
          "locator": "Main PDF p.3"
        }
      ]
    },
    {
      "id": "ai2021-acsanm-1c01425-ti3c2-mxene-quantum-dots-mqds-1--photoluminescence-peak",
      "sample_id": "ai2021-acsanm-1c01425-ti3c2-mxene-quantum-dots-mqds-1--product",
      "property": "photoluminescence_peak",
      "technique": "photoluminescence spectroscopy",
      "value": {
        "value": 410,
        "minimum": null,
        "maximum": null,
        "unit": "nm",
        "status": "reported",
        "approximate": false,
        "qualifier": "",
        "basis": "",
        "raw_text": "410 nm",
        "evidence": [
          {
            "source_id": "ai2021-acsanm-1c01425",
            "locator": "Main PDF p.4"
          }
        ],
        "derivation": null
      },
      "conditions": "",
      "derives_from": [],
      "evidence": [
        {
          "source_id": "ai2021-acsanm-1c01425",
          "locator": "Main PDF p.4"
        }
      ]
    },
    {
      "id": "ai2021-acsanm-1c01425-ti3c2-mxene-quantum-dots-mqds-1--photoluminescence-quantum-yield",
      "sample_id": "ai2021-acsanm-1c01425-ti3c2-mxene-quantum-dots-mqds-1--product",
      "property": "photoluminescence_quantum_yield",
      "technique": "photoluminescence spectroscopy",
      "value": {
        "value": 13.55,
        "minimum": null,
        "maximum": null,
        "unit": "%",
        "status": "reported",
        "approximate": false,
        "qualifier": "",
        "basis": "",
        "raw_text": "13.55 %",
        "evidence": [
          {
            "source_id": "ai2021-acsanm-1c01425",
            "locator": "Main PDF p.4"
          }
        ],
        "derivation": null
      },
      "conditions": "",
      "derives_from": [],
      "evidence": [
        {
          "source_id": "ai2021-acsanm-1c01425",
          "locator": "Main PDF p.4"
        }
      ]
    }
  ],
  "structure_assets": [],
  "quality": {
    "review_status": "source_extracted",
    "review_scope": "Processed by two separate local-model extraction passes and the owner-calibrated CHECK V6. Chemical names and steps may be retained through source-quote support under that CHECK; Only approved numeric fields can be kept from one pass with contiguous source-quote support and no conflicting value in the other pass; all other numeric fields require agreement. It has not been independently audited.",
    "missing_fields": [
      "Phase not reported in the extracted text.",
      "Amount of Ti3AlC2 not reported in the extracted text.",
      "Amount of Ti3C2 MXene powder not reported in the extracted text."
    ],
    "conflicts": [],
    "requested_tasks": [],
    "experimental_outcome": "reported_product"
  },
  "context_links": [],
  "collection": "reviewed_literature",
  "reader_role": "synthesis_route"
}

File: data/records/akn2021-s10854-021-07041-8-cu2cosn-sse-4-cctsse-nanocrystals-1.json
{
  "schema_version": "1.3.0",
  "record_id": "akn2021-s10854-021-07041-8-cu2cosn-sse-4-cctsse-nanocrystals-1",
  "revision": 1,
  "record_type": "literature_protocol",
  "title": "Ü. Akın; F. Özel; A. Sarılmaz; Ö. F. Yüksel; N. Tuğluoğlu (2021): Cu2CoSn(SSe)4 (CCTSSe) nanocrystals",
  "material": {
    "formula": "Cu2CoSn(SSe)4",
    "family": "Cu2CoSn(SSe)4 nanocrystals",
    "elements": [
      "Cu",
      "Co",
      "Sn",
      "S",
      "Se"
    ],
    "components": [
      "Cu2CoSn(SSe)4"
    ],
    "architecture": "single_material"
  },
  "method": "Hot injection",
  "sources": [
    {
      "id": "akn2021-s10854-021-07041-8",
      "doi": "10.1007/s10854-021-07041-8",
      "title": "A new penternary semiconductor Cu2CoSn(SSe)4 nanocrystal: a study on structural, dielectric and optical properties",
      "authors": "Ü. Akın; F. Özel; A. Sarılmaz; Ö. F. Yüksel; N. Tuğluoğlu",
      "year": 2021,
      "url": "https://doi.org/10.1007/s10854-021-07041-8",
      "main_status": "main text read by the extraction pipeline",
      "si_status": "supporting information not read",
      "reuse_status": "bibliographic citation and extracted values only"
    }
  ],
  "lineage": {
    "source_group": "akn2021-s10854-021-07041-8",
    "recipe_family": "akn2021-s10854-021-07041-8-cu2cosn-sse-4-cctsse-nanocrystals-1",
    "parent_record_id": null,
    "batch_id": null,
    "duplicate_of": null
  },
  "intended_target": {
    "composition": {
      "value": "Cu2CoSn(SSe)4",
      "status": "reported",
      "evidence": [
        {
          "source_id": "akn2021-s10854-021-07041-8",
          "locator": "Main PDF p.1"
        }
      ],
      "note": ""
    },
    "phase": {
      "value": null,
      "status": "not_reported",
      "evidence": [],
      "note": ""
    },
    "size": {
      "value": 16.15,
      "minimum": null,
      "maximum": null,
      "unit": "nm",
      "status": "reported",
      "approximate": false,
      "qualifier": "",
      "basis": "",
      "raw_text": "16.15 nm",
      "evidence": [
        {
          "source_id": "akn2021-s10854-021-07041-8",
          "locator": "Main PDF p.3"
        }
      ],
      "derivation": null
    },
    "morphology": {
      "value": null,
      "status": "not_reported",
      "evidence": [],
      "note": ""
    }
  },
  "materials": [
    {
      "id": "akn2021-s10854-021-07041-8-cu2cosn-sse-4-cctsse-nanocrystals-1--sn-oocch3-2",
      "name": "Sn(OOCCH3)2",
      "formula": null,
      "role": "metal_precursor",
      "stage": "synthesis",
      "identity": {
        "pubchem_cid": null,
        "smiles": null
      },
      "quantities": {
        "amount": {
          "value": 0.5,
          "minimum": null,
          "maximum": null,
          "unit": "mmol",
          "status": "reported",
          "approximate": false,
          "qualifier": "",
          "basis": "",
          "raw_text": "0.5 mmol",
          "evidence": [
            {
              "source_id": "akn2021-s10854-021-07041-8",
              "locator": "Main PDF p.3"
            }
          ],
          "derivation": null
        }
      },
      "notes": [],
      "evidence": [
        {
          "source_id": "akn2021-s10854-021-07041-8",
          "locator": "Main PDF p.3"
        }
      ]
    },
    {
      "id": "akn2021-s10854-021-07041-8-cu2cosn-sse-4-cctsse-nanocrystals-1--co-ii-acetate",
      "name": "Co(II) acetate",
      "formula": null,
      "role": "metal_precursor",
      "stage": "synthesis",
      "identity": {
        "pubchem_cid": null,
        "smiles": null
      },
      "quantities": {
        "amount": {
          "value": 0.5,
          "minimum": null,
          "maximum": null,
          "unit": "mmol",
          "status": "reported",
          "approximate": false,
          "qualifier": "",
          "basis": "",
          "raw_text": "0.5 mmol",
          "evidence": [
            {
              "source_id": "akn2021-s10854-021-07041-8",
              "locator": "Main PDF p.3"
            }
          ],
          "derivation": null
        }
      },
      "notes": [],
      "evidence": [
        {
          "source_id": "akn2021-s10854-021-07041-8",
          "locator": "Main PDF p.3"
        }
      ]
    },
    {
      "id": "akn2021-s10854-021-07041-8-cu2cosn-sse-4-cctsse-nanocrystals-1--cu-co2ch3-2",
      "name": "Cu(CO2CH3)2",
      "formula": null,
      "role": "metal_precursor",
      "stage": "synthesis",
      "identity": {
        "pubchem_cid": null,
        "smiles": null
      },
      "quantities": {
        "amount": {
          "value": 1,
          "minimum": null,
          "maximum": null,
          "unit": "mmol",
          "status": "reported",
          "approximate": false,
          "qualifier": "",
          "basis": "",
          "raw_text": "1 mmol",
          "evidence": [
            {
              "source_id": "akn2021-s10854-021-07041-8",
              "locator": "Main PDF p.3"
            }
          ],
          "derivation": null
        }
      },
      "notes": [],
      "evidence": [
        {
          "source_id": "akn2021-s10854-021-07041-8",
          "locator": "Main PDF p.3"
        }
      ]
    },
    {
      "id": "akn2021-s10854-021-07041-8-cu2cosn-sse-4-cctsse-nanocrystals-1--oleylamine-olam",
      "name": "Oleylamine (OLAM)",
      "formula": null,
      "role": "solvent",
      "stage": "synthesis",
      "identity": {
        "pubchem_cid": null,
        "smiles": null
      },
      "quantities": {
        "volume": {
          "value": 10,
          "minimum": null,
          "maximum": null,
          "unit": "mL",
          "status": "reported",
          "approximate": false,
          "qualifier": "",
          "basis": "",
          "raw_text": "10 mL",
          "evidence": [
            {
              "source_id": "akn2021-s10854-021-07041-8",
              "locator": "Main PDF p.3"
            }
          ],
          "derivation": null
        }
      },
      "notes": [],
      "evidence": [
        {
          "source_id": "akn2021-s10854-021-07041-8",
          "locator": "Main PDF p.3"
        }
      ]
    },
    {
      "id": "akn2021-s10854-021-07041-8-cu2cosn-sse-4-cctsse-nanocrystals-1--sulfur-olam-solution",
      "name": "Sulfur-OLAM solution",
      "formula": null,
      "role": "chalcogen_precursor",
      "stage": "synthesis",
      "identity": {
        "pubchem_cid": null,
        "smiles": null
      },
      "quantities": {
        "amount": {
          "value": 32,
          "minimum": null,
          "maximum": null,
          "unit": "mg/mL",
          "status": "reported",
          "approximate": false,
          "qualifier": "",
          "basis": "",
          "raw_text": "32 mg/mL",
          "evidence": [
            {
              "source_id": "akn2021-s10854-021-07041-8",
              "locator": "Main PDF p.3"
            }
          ],
          "derivation": null
        }
      },
      "notes": [],
      "evidence": [
        {
          "source_id": "akn2021-s10854-021-07041-8",
          "locator": "Main PDF p.3"
        }
      ]
    },
    {
      "id": "akn2021-s10854-021-07041-8-cu2cosn-sse-4-cctsse-nanocrystals-1--sulfur",
      "name": "sulfur",
      "formula": null,
      "role": "chalcogen_precursor",
      "stage": "synthesis",
      "identity": {
        "pubchem_cid": null,
        "smiles": null
      },
      "quantities": {},
      "notes": [],
      "evidence": [
        {
          "source_id": "akn2021-s10854-021-07041-8",
          "locator": "Main PDF p.3"
        }
      ]
    }
  ],
  "stocks": [],
  "material_states": [
    {
      "id": "akn2021-s10854-021-07041-8-cu2cosn-sse-4-cctsse-nanocrystals-1--after-s01-dissolve",
      "name": "mixture after step 1",
      "kind": "reaction_batch",
      "parent_ids": [
        "akn2021-s10854-021-07041-8-cu2cosn-sse-4-cctsse-nanocrystals-1--sn-oocch3-2",
        "akn2021-s10854-021-07041-8-cu2cosn-sse-4-cctsse-nanocrystals-1--co-ii-acetate",
        "akn2021-s10854-021-07041-8-cu2cosn-sse-4-cctsse-nanocrystals-1--cu-co2ch3-2",
        "akn2021-s10854-021-07041-8-cu2cosn-sse-4-cctsse-nanocrystals-1--oleylamine-olam"
      ]
    },
    {
      "id": "akn2021-s10854-021-07041-8-cu2cosn-sse-4-cctsse-nanocrystals-1--after-s02-inject",
      "name": "mixture after step 2",
      "kind": "reaction_batch",
      "parent_ids": [
        "akn2021-s10854-021-07041-8-cu2cosn-sse-4-cctsse-nanocrystals-1--after-s01-dissolve",
        "akn2021-s10854-021-07041-8-cu2cosn-sse-4-cctsse-nanocrystals-1--sulfur-olam-solution"
      ]
    },
    {
      "id": "akn2021-s10854-021-07041-8-cu2cosn-sse-4-cctsse-nanocrystals-1--after-s03-heat",
      "name": "mixture after step 3",
      "kind": "reaction_batch",
      "parent_ids": [
        "akn2021-s10854-021-07041-8-cu2cosn-sse-4-cctsse-nanocrystals-1--after-s02-inject"
      ]
    },
    {
      "id": "akn2021-s10854-021-07041-8-cu2cosn-sse-4-cctsse-nanocrystals-1--after-s04-cool",
      "name": "mixture after step 4",
      "kind": "reaction_batch",
      "parent_ids": [
        "akn2021-s10854-021-07041-8-cu2cosn-sse-4-cctsse-nanocrystals-1--after-s03-heat"
      ]
    },
    {
      "id": "akn2021-s10854-021-07041-8-cu2cosn-sse-4-cctsse-nanocrystals-1--after-s05-wash",
      "name": "mixture after step 5",
      "kind": "reaction_batch",
      "parent_ids": [
        "akn2021-s10854-021-07041-8-cu2cosn-sse-4-cctsse-nanocrystals-1--after-s04-cool"
      ]
    },
    {
      "id": "akn2021-s10854-021-07041-8-cu2cosn-sse-4-cctsse-nanocrystals-1--after-s06-dry",
      "name": "product as isolated",
      "kind": "product",
      "parent_ids": [
        "akn2021-s10854-021-07041-8-cu2cosn-sse-4-cctsse-nanocrystals-1--after-s05-wash"
      ]
    }
  ],
  "operations": [
    {
      "id": "s01-dissolve",
      "action": "dissolve",
      "label": "Dissolve Sn(OOCCH3)2, Co(II) acetate, and Cu(CO2CH3)2 in OLAM",
      "stage": "synthesis",
      "branch": "",
      "optional": false,
      "depends_on": [],
      "inputs": [
        "akn2021-s10854-021-07041-8-cu2cosn-sse-4-cctsse-nanocrystals-1--sn-oocch3-2",
        "akn2021-s10854-021-07041-8-cu2cosn-sse-4-cctsse-nanocrystals-1--co-ii-acetate",
        "akn2021-s10854-021-07041-8-cu2cosn-sse-4-cctsse-nanocrystals-1--cu-co2ch3-2",
        "akn2021-s10854-021-07041-8-cu2cosn-sse-4-cctsse-nanocrystals-1--oleylamine-olam"
      ],
      "outputs": [
        "akn2021-s10854-021-07041-8-cu2cosn-sse-4-cctsse-nanocrystals-1--after-s01-dissolve"
      ],
      "parameters": {
        "temperature": {
          "value": 280,
          "minimum": null,
          "maximum": null,
          "unit": "degC",
          "status": "reported",
          "approximate": false,
          "qualifier": "",
          "basis": "",
          "raw_text": "280 °C",
          "evidence": [
            {
              "source_id": "akn2021-s10854-021-07041-8",
              "locator": "Main PDF p.3"
            }
          ],
          "derivation": null
        }
      },
      "environment": {
        "value": "argon",
        "status": "reported",
        "evidence": [
          {
            "source_id": "akn2021-s10854-021-07041-8",
            "locator": "Main PDF p.3"
          }
        ],
        "note": ""
      },
      "endpoint": {
        "value": null,
        "status": "not_reported",
        "evidence": [],
        "note": ""
      },
      "retained_fraction": null,
      "description": "Dissolve Sn(OOCCH3)2, Co(II) acetate, and Cu(CO2CH3)2 in OLAM",
      "evidence": [
        {
          "source_id": "akn2021-s10854-021-07041-8",
          "locator": "Main PDF p.3"
        }
      ]
    },
    {
      "id": "s02-inject",
      "action": "inject",
      "label": "Inject sulfur-OLAM solution into the mixture",
      "stage": "synthesis",
      "branch": "",
      "optional": false,
      "depends_on": [
        "s01-dissolve"
      ],
      "inputs": [
        "akn2021-s10854-021-07041-8-cu2cosn-sse-4-cctsse-nanocrystals-1--after-s01-dissolve",
        "akn2021-s10854-021-07041-8-cu2cosn-sse-4-cctsse-nanocrystals-1--sulfur-olam-solution"
      ],
      "outputs": [
        "akn2021-s10854-021-07041-8-cu2cosn-sse-4-cctsse-nanocrystals-1--after-s02-inject"
      ],
      "parameters": {
        "temperature": {
          "value": 180,
          "minimum": null,
          "maximum": null,
          "unit": "degC",
          "status": "reported",
          "approximate": false,
          "qualifier": "",
          "basis": "",
          "raw_text": "180 °C",
          "evidence": [
            {
              "source_id": "akn2021-s10854-021-07041-8",
              "locator": "Main PDF p.3"
            }
          ],
          "derivation": null
        }
      },
      "environment": {
        "value": "argon",
        "status": "reported",
        "evidence": [
          {
            "source_id": "akn2021-s10854-021-07041-8",
            "locator": "Main PDF p.3"
          }
        ],
        "note": ""
      },
      "endpoint": {
        "value": null,
        "status": "not_reported",
        "evidence": [],
        "note": ""
      },
      "retained_fraction": null,
      "description": "Inject sulfur-OLAM solution into the mixture",
      "evidence": [
        {
          "source_id": "akn2021-s10854-021-07041-8",
          "locator": "Main PDF p.3"
        }
      ]
    },
    {
      "id": "s03-heat",
      "action": "heat",
      "label": "Heat the mixture at 280 °C for 30 minutes",
      "stage": "synthesis",
      "branch": "",
      "optional": false,
      "depends_on": [
        "s02-inject"
      ],
      "inputs": [
        "akn2021-s10854-021-07041-8-cu2cosn-sse-4-cctsse-nanocrystals-1--after-s02-inject"
      ],
      "outputs": [
        "akn2021-s10854-021-07041-8-cu2cosn-sse-4-cctsse-nanocrystals-1--after-s03-heat"
      ],
      "parameters": {
        "temperature": {
          "value": 280,
          "minimum": null,
          "maximum": null,
          "unit": "degC",
          "status": "reported",
          "approximate": false,
          "qualifier": "",
          "basis": "",
          "raw_text": "280 °C",
          "evidence": [
            {
              "source_id": "akn2021-s10854-021-07041-8",
              "locator": "Main PDF p.3"
            }
          ],
          "derivation": null
        },
        "duration": {
          "value": 30,
          "minimum": null,
          "maximum": null,
          "unit": "min",
          "status": "reported",
          "approximate": false,
          "qualifier": "",
          "basis": "",
          "raw_text": "30 min",
          "evidence": [
            {
              "source_id": "akn2021-s10854-021-07041-8",
              "locator": "Main PDF p.3"
            }
          ],
          "derivation": null
        }
      },
      "environment": {
        "value": "argon",
        "status": "reported",
        "evidence": [
          {
            "source_id": "akn2021-s10854-021-07041-8",
            "locator": "Main PDF p.3"
          }
        ],
        "note": ""
      },
      "endpoint": {
        "value": null,
        "status": "not_reported",
        "evidence": [],
        "note": ""
      },
      "retained_fraction": null,
      "description": "Heat the mixture at 280 °C for 30 minutes",
      "evidence": [
        {
          "source_id": "akn2021-s10854-021-07041-8",
          "locator": "Main PDF p.3"
        }
      ]
    },
    {
      "id": "s04-cool",
      "action": "cool",
      "label": "Cool the solution to room temperature",
      "stage": "synthesis",
      "branch": "",
      "optional": false,
      "depends_on": [
        "s03-heat"
      ],
      "inputs": [
        "akn2021-s10854-021-07041-8-cu2cosn-sse-4-cctsse-nanocrystals-1--after-s03-heat"
      ],
      "outputs": [
        "akn2021-s10854-021-07041-8-cu2cosn-sse-4-cctsse-nanocrystals-1--after-s04-cool"
      ],
      "parameters": {
        "temperature": {
          "value": 70,
          "minimum": null,
          "maximum": null,
          "unit": "degC",
          "status": "reported",
          "approximate": false,
          "qualifier": "",
          "basis": "",
          "raw_text": "70 °C",
          "evidence": [
            {
              "source_id": "akn2021-s10854-021-07041-8",
              "locator": "Main PDF p.3"
            }
          ],
          "derivation": null
        }
      },
      "environment": {
        "value": "argon",
        "status": "reported",
        "evidence": [
          {
            "source_id": "akn2021-s10854-021-07041-8",
            "locator": "Main PDF p.3"
          }
        ],
        "note": ""
      },
      "endpoint": {
        "value": null,
        "status": "not_reported",
        "evidence": [],
        "note": ""
      },
      "retained_fraction": null,
      "description": "Cool the solution to room temperature",
      "evidence": [
        {
          "source_id": "akn2021-s10854-021-07041-8",
          "locator": "Main PDF p.3"
        }
      ]
    },
    {
      "id": "s05-wash",
      "action": "wash",
      "label": "Wash the precipitate with toluene-ethanol solution",
      "stage": "workup",
      "branch": "",
      "optional": false,
      "depends_on": [
        "s04-cool"
      ],
      "inputs": [
        "akn2021-s10854-021-07041-8-cu2cosn-sse-4-cctsse-nanocrystals-1--after-s04-cool"
      ],
      "outputs": [
        "akn2021-s10854-021-07041-8-cu2cosn-sse-4-cctsse-nanocrystals-1--after-s05-wash"
      ],
      "parameters": {
        "temperature": {
          "value": 70,
          "minimum": null,
          "maximum": null,
          "unit": "degC",
          "status": "reported",
          "approximate": false,
          "qualifier": "",
          "basis": "",
          "raw_text": "70 °C",
          "evidence": [
            {
              "source_id": "akn2021-s10854-021-07041-8",
              "locator": "Main PDF p.3"
            }
          ],
          "derivation": null
        }
      },
      "environment": {
        "value": null,
        "status": "not_reported",
        "evidence": [],
        "note": ""
      },
      "endpoint": {
        "value": null,
        "status": "not_reported",
        "evidence": [],
        "note": ""
      },
      "retained_fraction": null,
      "description": "Wash the precipitate with toluene-ethanol solution",
      "evidence": [
        {
          "source_id": "akn2021-s10854-021-07041-8",
          "locator": "Main PDF p.3"
        }
      ]
    },
    {
      "id": "s06-dry",
      "action": "dry",
      "label": "Dry the precipitate at 70 °C",
      "stage": "workup",
      "branch": "",
      "optional": false,
      "depends_on": [
        "s05-wash"
      ],
      "inputs": [
        "akn2021-s10854-021-07041-8-cu2cosn-sse-4-cctsse-nanocrystals-1--after-s05-wash"
      ],
      "outputs": [
        "akn2021-s10854-021-07041-8-cu2cosn-sse-4-cctsse-nanocrystals-1--after-s06-dry"
      ],
      "parameters": {
        "temperature": {
          "value": 70,
          "minimum": null,
          "maximum": null,
          "unit": "degC",
          "status": "reported",
          "approximate": false,
          "qualifier": "",
          "basis": "",
          "raw_text": "70 °C",
          "evidence": [
            {
              "source_id": "akn2021-s10854-021-07041-8",
              "locator": "Main PDF p.3"
            }
          ],
          "derivation": null
        }
      },
      "environment": {
        "value": null,
        "status": "not_reported",
        "evidence": [],
        "note": ""
      },
      "endpoint": {
        "value": null,
        "status": "not_reported",
        "evidence": [],
        "note": ""
      },
      "retained_fraction": null,
      "description": "Dry the precipitate at 70 °C",
      "evidence": [
        {
          "source_id": "akn2021-s10854-021-07041-8",
          "locator": "Main PDF p.3"
        }
      ]
    }
  ],
  "condition_options": [],
  "products": [
    {
      "sample_id": "akn2021-s10854-021-07041-8-cu2cosn-sse-4-cctsse-nanocrystals-1--product",
      "source_sample_label": "Cu2CoSn(SSe)4 (CCTSSe) nanocrystals",
      "batch_id": null,
      "material_state_id": "akn2021-s10854-021-07041-8-cu2cosn-sse-4-cctsse-nanocrystals-1--after-s06-dry",
      "parent_sample_id": null,
      "composition": {
        "value": "Cu2CoSn(SSe)4",
        "status": "reported",
        "evidence": [
          {
            "source_id": "akn2021-s10854-021-07041-8",
            "locator": "Main PDF p.1"
          }
        ],
        "note": ""
      },
      "phase": {
        "value": null,
        "status": "not_reported",
        "evidence": [],
        "note": ""
      },
      "morphology": {
        "value": null,
        "status": "not_reported",
        "evidence": [],
        "note": ""
      },
      "surface": {
        "value": "oleic acid and oleylamine",
        "status": "reported",
        "evidence": [
          {
            "source_id": "akn2021-s10854-021-07041-8",
            "locator": "Main PDF p.3"
          }
        ],
        "note": ""
      },
      "recipe_link": "explicit",
      "link_evidence": [
        {
          "source_id": "akn2021-s10854-021-07041-8",
          "locator": "Main PDF p.3"
        }
      ],
      "notes": [
        "Reaction temperature: 280 degC (Main PDF p.3).",
        "Reaction time: 30 min (Main PDF p.3)."
      ]
    }
  ],
  "measurements": [
    {
      "id": "akn2021-s10854-021-07041-8-cu2cosn-sse-4-cctsse-nanocrystals-1--size",
      "sample_id": "akn2021-s10854-021-07041-8-cu2cosn-sse-4-cctsse-nanocrystals-1--product",
      "property": "crystallite_size",
      "technique": "XRD",
      "value": {
        "value": 16.15,
        "minimum": null,
        "maximum": null,
        "unit": "nm",
        "status": "reported",
        "approximate": false,
        "qualifier": "",
        "basis": "",
        "raw_text": "16.15 nm",
        "evidence": [
          {
            "source_id": "akn2021-s10854-021-07041-8",
            "locator": "Main PDF p.3"
          }
        ],
        "derivation": null
      },
      "conditions": "",
      "derives_from": [],
      "evidence": [
        {
          "source_id": "akn2021-s10854-021-07041-8",
          "locator": "Main PDF p.3"
        }
      ]
    }
  ],
  "structure_assets": [],
  "quality": {
    "review_status": "source_extracted",
    "review_scope": "Processed by two separate local-model extraction passes and the owner-calibrated CHECK V6. Chemical names and steps may be retained through source-quote support under that CHECK; Only approved numeric fields can be kept from one pass with contiguous source-quote support and no conflicting value in the other pass; all other numeric fields require agreement. It has not been independently audited.",
    "missing_fields": [
      "Phase not reported in the extracted text.",
      "Shape not reported in the extracted text.",
      "Emission peak not reported in the extracted text.",
      "Plqy not reported in the extracted text.",
      "Reactor not reported in the extracted text.",
      "Amount of sulfur not reported in the extracted text."
    ],
    "conflicts": [],
    "requested_tasks": [],
    "experimental_outcome": "reported_product"
  },
  "context_links": [],
  "collection": "reviewed_literature",
  "reader_role": "synthesis_route"
}
