Repository: cuiyist/nanoxtalsyn-site

File: data/records/al-s10876-008-0181-x-tio2-nanoparticles-annealed-at-250c-2.json
{
  "schema_version": "1.3.0",
  "record_id": "al-s10876-008-0181-x-tio2-nanoparticles-annealed-at-250c-2",
  "revision": 2,
  "record_type": "literature_protocol",
  "title": "A. Manivannan et al. (2008): TiO2 nanoparticles (annealed at 250°C)",
  "material": {
    "formula": "TiO2",
    "family": "TiO2 nanocrystals",
    "elements": [
      "Ti",
      "O"
    ],
    "components": [
      "TiO2"
    ],
    "architecture": "single_material"
  },
  "method": "Hydrolysis",
  "sources": [
    {
      "id": "al-s10876-008-0181-x",
      "doi": "10.1007/s10876-008-0181-x",
      "title": "Synthesis of Nanocrystalline TiO2 Particles and Their Structural Characteristics",
      "authors": "A. Manivannan; G. Glaspell; P. Dutta",
      "year": 2008,
      "url": "https://doi.org/10.1007/s10876-008-0181-x",
      "main_status": "main text read by the extraction pipeline",
      "si_status": "supporting information not read",
      "reuse_status": "bibliographic citation and extracted values only"
    }
  ],
  "lineage": {
    "source_group": "al-s10876-008-0181-x",
    "recipe_family": "al-s10876-008-0181-x-tio2-nanoparticles-annealed-at-250c-2",
    "parent_record_id": null,
    "batch_id": null,
    "duplicate_of": null
  },
  "intended_target": {
    "composition": {
      "value": "TiO2",
      "status": "reported",
      "evidence": [
        {
          "source_id": "al-s10876-008-0181-x",
          "locator": "Main PDF p.2"
        }
      ],
      "note": ""
    },
    "phase": {
      "value": "anatase",
      "status": "reported",
      "evidence": [
        {
          "source_id": "al-s10876-008-0181-x",
          "locator": "Main PDF p.3"
        }
      ],
      "note": ""
    },
    "size": {
      "value": 5,
      "minimum": null,
      "maximum": null,
      "unit": "nm",
      "status": "reported",
      "approximate": false,
      "qualifier": "",
      "basis": "",
      "raw_text": "5 nm",
      "evidence": [
        {
          "source_id": "al-s10876-008-0181-x",
          "locator": "Main PDF p.3"
        }
      ],
      "derivation": null
    },
    "morphology": {
      "value": null,
      "status": "not_reported",
      "evidence": [],
      "note": ""
    }
  },
  "materials": [
    {
      "id": "al-s10876-008-0181-x-tio2-nanoparticles-annealed-at-250c-2--titanium-isopropoxide",
      "name": "titanium isopropoxide",
      "formula": null,
      "role": "metal_precursor",
      "stage": "synthesis",
      "identity": {
        "pubchem_cid": null,
        "smiles": null
      },
      "quantities": {
        "concentration": {
          "value": 0.15,
          "minimum": null,
          "maximum": null,
          "unit": "M",
          "status": "reported",
          "approximate": false,
          "qualifier": "",
          "basis": "",
          "raw_text": "0.15 M",
          "evidence": [
            {
              "source_id": "al-s10876-008-0181-x",
              "locator": "Main PDF p.2"
            }
          ],
          "derivation": null
        }
      },
      "notes": [],
      "evidence": [
        {
          "source_id": "al-s10876-008-0181-x",
          "locator": "Main PDF p.2"
        }
      ]
    },
    {
      "id": "al-s10876-008-0181-x-tio2-nanoparticles-annealed-at-250c-2--ethanol",
      "name": "ethanol",
      "formula": null,
      "role": "solvent",
      "stage": "synthesis",
      "identity": {
        "pubchem_cid": null,
        "smiles": null
      },
      "quantities": {},
      "notes": [],
      "evidence": [
        {
          "source_id": "al-s10876-008-0181-x",
          "locator": "Main PDF p.2"
        }
      ]
    },
    {
      "id": "al-s10876-008-0181-x-tio2-nanoparticles-annealed-at-250c-2--water",
      "name": "water",
      "formula": null,
      "role": "reagent",
      "stage": "synthesis",
      "identity": {
        "pubchem_cid": null,
        "smiles": null
      },
      "quantities": {},
      "notes": [],
      "evidence": [
        {
          "source_id": "al-s10876-008-0181-x",
          "locator": "Main PDF p.2"
        }
      ]
    }
  ],
  "stocks": [],
  "material_states": [
    {
      "id": "al-s10876-008-0181-x-tio2-nanoparticles-annealed-at-250c-2--after-s01-add",
      "name": "mixture after step 1",
      "kind": "reaction_batch",
      "parent_ids": [
        "al-s10876-008-0181-x-tio2-nanoparticles-annealed-at-250c-2--titanium-isopropoxide",
        "al-s10876-008-0181-x-tio2-nanoparticles-annealed-at-250c-2--ethanol"
      ]
    },
    {
      "id": "al-s10876-008-0181-x-tio2-nanoparticles-annealed-at-250c-2--after-s02-dry",
      "name": "mixture after step 2",
      "kind": "reaction_batch",
      "parent_ids": [
        "al-s10876-008-0181-x-tio2-nanoparticles-annealed-at-250c-2--after-s01-add"
      ]
    },
    {
      "id": "al-s10876-008-0181-x-tio2-nanoparticles-annealed-at-250c-2--after-s03-calcinate",
      "name": "product as isolated",
      "kind": "product",
      "parent_ids": [
        "al-s10876-008-0181-x-tio2-nanoparticles-annealed-at-250c-2--after-s02-dry"
      ]
    }
  ],
  "operations": [
    {
      "id": "s01-add",
      "action": "add",
      "label": "Add water dropwise to titanium isopropoxide solution",
      "stage": "synthesis",
      "branch": "",
      "optional": false,
      "depends_on": [],
      "inputs": [
        "al-s10876-008-0181-x-tio2-nanoparticles-annealed-at-250c-2--titanium-isopropoxide",
        "al-s10876-008-0181-x-tio2-nanoparticles-annealed-at-250c-2--ethanol"
      ],
      "outputs": [
        "al-s10876-008-0181-x-tio2-nanoparticles-annealed-at-250c-2--after-s01-add"
      ],
      "parameters": {},
      "environment": {
        "value": null,
        "status": "not_reported",
        "evidence": [],
        "note": ""
      },
      "endpoint": {
        "value": null,
        "status": "not_reported",
        "evidence": [],
        "note": ""
      },
      "retained_fraction": null,
      "description": "Add water dropwise to titanium isopropoxide solution",
      "evidence": [
        {
          "source_id": "al-s10876-008-0181-x",
          "locator": "Main PDF p.2"
        }
      ]
    },
    {
      "id": "s02-dry",
      "action": "dry",
      "label": "Dry the solution in an oven",
      "stage": "workup",
      "branch": "",
      "optional": false,
      "depends_on": [
        "s01-add"
      ],
      "inputs": [
        "al-s10876-008-0181-x-tio2-nanoparticles-annealed-at-250c-2--after-s01-add"
      ],
      "outputs": [
        "al-s10876-008-0181-x-tio2-nanoparticles-annealed-at-250c-2--after-s02-dry"
      ],
      "parameters": {
        "temperature": {
          "value": 80,
          "minimum": null,
          "maximum": null,
          "unit": "degC",
          "status": "reported",
          "approximate": false,
          "qualifier": "",
          "basis": "",
          "raw_text": "80 °C",
          "evidence": [
            {
              "source_id": "al-s10876-008-0181-x",
              "locator": "Main PDF p.2"
            }
          ],
          "derivation": null
        }
      },
      "environment": {
        "value": null,
        "status": "not_reported",
        "evidence": [],
        "note": ""
      },
      "endpoint": {
        "value": null,
        "status": "not_reported",
        "evidence": [],
        "note": ""
      },
      "retained_fraction": null,
      "description": "Dry the solution in an oven",
      "evidence": [
        {
          "source_id": "al-s10876-008-0181-x",
          "locator": "Main PDF p.2"
        }
      ]
    },
    {
      "id": "s03-calcinate",
      "action": "calcinate",
      "label": "Calcinate the powder",
      "stage": "synthesis",
      "branch": "",
      "optional": false,
      "depends_on": [
        "s02-dry"
      ],
      "inputs": [
        "al-s10876-008-0181-x-tio2-nanoparticles-annealed-at-250c-2--after-s02-dry"
      ],
      "outputs": [
        "al-s10876-008-0181-x-tio2-nanoparticles-annealed-at-250c-2--after-s03-calcinate"
      ],
      "parameters": {
        "temperature": {
          "value": 250,
          "minimum": null,
          "maximum": null,
          "unit": "degC",
          "status": "reported",
          "approximate": false,
          "qualifier": "",
          "basis": "",
          "raw_text": "250 °C",
          "evidence": [
            {
              "source_id": "al-s10876-008-0181-x",
              "locator": "Main PDF p.2"
            }
          ],
          "derivation": null
        },
        "duration": {
          "value": 3,
          "minimum": null,
          "maximum": null,
          "unit": "h",
          "status": "reported",
          "approximate": false,
          "qualifier": "",
          "basis": "",
          "raw_text": "3 h",
          "evidence": [
            {
              "source_id": "al-s10876-008-0181-x",
              "locator": "Main PDF p.2"
            }
          ],
          "derivation": null
        }
      },
      "environment": {
        "value": null,
        "status": "not_reported",
        "evidence": [],
        "note": ""
      },
      "endpoint": {
        "value": null,
        "status": "not_reported",
        "evidence": [],
        "note": ""
      },
      "retained_fraction": null,
      "description": "Calcinate the powder",
      "evidence": [
        {
          "source_id": "al-s10876-008-0181-x",
          "locator": "Main PDF p.2"
        }
      ]
    }
  ],
  "condition_options": [],
  "products": [
    {
      "sample_id": "al-s10876-008-0181-x-tio2-nanoparticles-annealed-at-250c-2--product",
      "source_sample_label": "TiO2 nanoparticles (annealed at 250°C)",
      "batch_id": null,
      "material_state_id": "al-s10876-008-0181-x-tio2-nanoparticles-annealed-at-250c-2--after-s03-calcinate",
      "parent_sample_id": null,
      "composition": {
        "value": "TiO2",
        "status": "reported",
        "evidence": [
          {
            "source_id": "al-s10876-008-0181-x",
            "locator": "Main PDF p.2"
          }
        ],
        "note": ""
      },
      "phase": {
        "value": "anatase",
        "status": "reported",
        "evidence": [
          {
            "source_id": "al-s10876-008-0181-x",
            "locator": "Main PDF p.3"
          }
        ],
        "note": ""
      },
      "morphology": {
        "value": null,
        "status": "not_reported",
        "evidence": [],
        "note": ""
      },
      "surface": {
        "value": null,
        "status": "not_reported",
        "evidence": [],
        "note": ""
      },
      "recipe_link": "explicit",
      "link_evidence": [
        {
          "source_id": "al-s10876-008-0181-x",
          "locator": "Main PDF p.2"
        }
      ],
      "notes": [
        "Reactor: oven (Main PDF p.2).",
        "Reaction temperature: 250 degC (Main PDF p.2).",
        "Reaction time: 3 h (Main PDF p.2)."
      ]
    }
  ],
  "measurements": [
    {
      "id": "al-s10876-008-0181-x-tio2-nanoparticles-annealed-at-250c-2--size",
      "sample_id": "al-s10876-008-0181-x-tio2-nanoparticles-annealed-at-250c-2--product",
      "property": "crystallite_size",
      "technique": "XRD",
      "value": {
        "value": 5,
        "minimum": null,
        "maximum": null,
        "unit": "nm",
        "status": "reported",
        "approximate": false,
        "qualifier": "",
        "basis": "",
        "raw_text": "5 nm",
        "evidence": [
          {
            "source_id": "al-s10876-008-0181-x",
            "locator": "Main PDF p.3"
          }
        ],
        "derivation": null
      },
      "conditions": "",
      "derives_from": [],
      "evidence": [
        {
          "source_id": "al-s10876-008-0181-x",
          "locator": "Main PDF p.3"
        }
      ]
    }
  ],
  "structure_assets": [],
  "quality": {
    "review_status": "source_extracted",
    "review_scope": "Processed by two separate local-model extraction passes and the owner-calibrated CHECK V5. Chemical names and steps may be retained through source-quote support under that CHECK; numerical fields still require agreement between the two passes. It has not been independently audited.",
    "missing_fields": [
      "Shape not reported in the extracted text.",
      "Ligand not reported in the extracted text.",
      "Atmosphere not reported in the extracted text.",
      "Amount of ethanol not reported in the extracted text.",
      "Amount of water not reported in the extracted text."
    ],
    "conflicts": [],
    "requested_tasks": [],
    "experimental_outcome": "reported_product"
  },
  "context_links": [],
  "collection": "reviewed_literature",
  "reader_role": "synthesis_route"
}

File: data/records/al-s10876-008-0181-x-tio2-nanoparticles-annealed-at-300c-3.json
{
  "schema_version": "1.3.0",
  "record_id": "al-s10876-008-0181-x-tio2-nanoparticles-annealed-at-300c-3",
  "revision": 2,
  "record_type": "literature_protocol",
  "title": "A. Manivannan et al. (2008): TiO2 nanoparticles (annealed at 300°C)",
  "material": {
    "formula": "TiO2",
    "family": "TiO2 nanocrystals",
    "elements": [
      "Ti",
      "O"
    ],
    "components": [
      "TiO2"
    ],
    "architecture": "single_material"
  },
  "method": "Hydrolysis",
  "sources": [
    {
      "id": "al-s10876-008-0181-x",
      "doi": "10.1007/s10876-008-0181-x",
      "title": "Synthesis of Nanocrystalline TiO2 Particles and Their Structural Characteristics",
      "authors": "A. Manivannan; G. Glaspell; P. Dutta",
      "year": 2008,
      "url": "https://doi.org/10.1007/s10876-008-0181-x",
      "main_status": "main text read by the extraction pipeline",
      "si_status": "supporting information not read",
      "reuse_status": "bibliographic citation and extracted values only"
    }
  ],
  "lineage": {
    "source_group": "al-s10876-008-0181-x",
    "recipe_family": "al-s10876-008-0181-x-tio2-nanoparticles-annealed-at-300c-3",
    "parent_record_id": null,
    "batch_id": null,
    "duplicate_of": null
  },
  "intended_target": {
    "composition": {
      "value": "TiO2",
      "status": "reported",
      "evidence": [
        {
          "source_id": "al-s10876-008-0181-x",
          "locator": "Main PDF p.2"
        }
      ],
      "note": ""
    },
    "phase": {
      "value": "anatase",
      "status": "reported",
      "evidence": [
        {
          "source_id": "al-s10876-008-0181-x",
          "locator": "Main PDF p.3"
        }
      ],
      "note": ""
    },
    "size": {
      "value": 6,
      "minimum": null,
      "maximum": null,
      "unit": "nm",
      "status": "reported",
      "approximate": false,
      "qualifier": "",
      "basis": "",
      "raw_text": "6 nm",
      "evidence": [
        {
          "source_id": "al-s10876-008-0181-x",
          "locator": "Main PDF p.3"
        }
      ],
      "derivation": null
    },
    "morphology": {
      "value": null,
      "status": "not_reported",
      "evidence": [],
      "note": ""
    }
  },
  "materials": [
    {
      "id": "al-s10876-008-0181-x-tio2-nanoparticles-annealed-at-300c-3--titanium-isopropoxide",
      "name": "titanium isopropoxide",
      "formula": null,
      "role": "metal_precursor",
      "stage": "synthesis",
      "identity": {
        "pubchem_cid": null,
        "smiles": null
      },
      "quantities": {
        "concentration": {
          "value": 0.15,
          "minimum": null,
          "maximum": null,
          "unit": "M",
          "status": "reported",
          "approximate": false,
          "qualifier": "",
          "basis": "",
          "raw_text": "0.15 M",
          "evidence": [
            {
              "source_id": "al-s10876-008-0181-x",
              "locator": "Main PDF p.2"
            }
          ],
          "derivation": null
        }
      },
      "notes": [],
      "evidence": [
        {
          "source_id": "al-s10876-008-0181-x",
          "locator": "Main PDF p.2"
        }
      ]
    },
    {
      "id": "al-s10876-008-0181-x-tio2-nanoparticles-annealed-at-300c-3--ethanol",
      "name": "ethanol",
      "formula": null,
      "role": "solvent",
      "stage": "synthesis",
      "identity": {
        "pubchem_cid": null,
        "smiles": null
      },
      "quantities": {},
      "notes": [],
      "evidence": [
        {
          "source_id": "al-s10876-008-0181-x",
          "locator": "Main PDF p.2"
        }
      ]
    },
    {
      "id": "al-s10876-008-0181-x-tio2-nanoparticles-annealed-at-300c-3--water",
      "name": "water",
      "formula": null,
      "role": "reagent",
      "stage": "synthesis",
      "identity": {
        "pubchem_cid": null,
        "smiles": null
      },
      "quantities": {},
      "notes": [],
      "evidence": [
        {
          "source_id": "al-s10876-008-0181-x",
          "locator": "Main PDF p.2"
        }
      ]
    }
  ],
  "stocks": [],
  "material_states": [
    {
      "id": "al-s10876-008-0181-x-tio2-nanoparticles-annealed-at-300c-3--after-s01-add",
      "name": "mixture after step 1",
      "kind": "reaction_batch",
      "parent_ids": [
        "al-s10876-008-0181-x-tio2-nanoparticles-annealed-at-300c-3--titanium-isopropoxide",
        "al-s10876-008-0181-x-tio2-nanoparticles-annealed-at-300c-3--ethanol"
      ]
    },
    {
      "id": "al-s10876-008-0181-x-tio2-nanoparticles-annealed-at-300c-3--after-s02-dry",
      "name": "mixture after step 2",
      "kind": "reaction_batch",
      "parent_ids": [
        "al-s10876-008-0181-x-tio2-nanoparticles-annealed-at-300c-3--after-s01-add"
      ]
    },
    {
      "id": "al-s10876-008-0181-x-tio2-nanoparticles-annealed-at-300c-3--after-s03-calcinate",
      "name": "product as isolated",
      "kind": "product",
      "parent_ids": [
        "al-s10876-008-0181-x-tio2-nanoparticles-annealed-at-300c-3--after-s02-dry"
      ]
    }
  ],
  "operations": [
    {
      "id": "s01-add",
      "action": "add",
      "label": "Add water dropwise to titanium isopropoxide solution",
      "stage": "synthesis",
      "branch": "",
      "optional": false,
      "depends_on": [],
      "inputs": [
        "al-s10876-008-0181-x-tio2-nanoparticles-annealed-at-300c-3--titanium-isopropoxide",
        "al-s10876-008-0181-x-tio2-nanoparticles-annealed-at-300c-3--ethanol"
      ],
      "outputs": [
        "al-s10876-008-0181-x-tio2-nanoparticles-annealed-at-300c-3--after-s01-add"
      ],
      "parameters": {},
      "environment": {
        "value": null,
        "status": "not_reported",
        "evidence": [],
        "note": ""
      },
      "endpoint": {
        "value": null,
        "status": "not_reported",
        "evidence": [],
        "note": ""
      },
      "retained_fraction": null,
      "description": "Add water dropwise to titanium isopropoxide solution",
      "evidence": [
        {
          "source_id": "al-s10876-008-0181-x",
          "locator": "Main PDF p.2"
        }
      ]
    },
    {
      "id": "s02-dry",
      "action": "dry",
      "label": "Dry the solution in an oven",
      "stage": "workup",
      "branch": "",
      "optional": false,
      "depends_on": [
        "s01-add"
      ],
      "inputs": [
        "al-s10876-008-0181-x-tio2-nanoparticles-annealed-at-300c-3--after-s01-add"
      ],
      "outputs": [
        "al-s10876-008-0181-x-tio2-nanoparticles-annealed-at-300c-3--after-s02-dry"
      ],
      "parameters": {
        "temperature": {
          "value": 80,
          "minimum": null,
          "maximum": null,
          "unit": "degC",
          "status": "reported",
          "approximate": false,
          "qualifier": "",
          "basis": "",
          "raw_text": "80 °C",
          "evidence": [
            {
              "source_id": "al-s10876-008-0181-x",
              "locator": "Main PDF p.2"
            }
          ],
          "derivation": null
        }
      },
      "environment": {
        "value": null,
        "status": "not_reported",
        "evidence": [],
        "note": ""
      },
      "endpoint": {
        "value": null,
        "status": "not_reported",
        "evidence": [],
        "note": ""
      },
      "retained_fraction": null,
      "description": "Dry the solution in an oven",
      "evidence": [
        {
          "source_id": "al-s10876-008-0181-x",
          "locator": "Main PDF p.2"
        }
      ]
    },
    {
      "id": "s03-calcinate",
      "action": "calcinate",
      "label": "Calcinate the powder",
      "stage": "synthesis",
      "branch": "",
      "optional": false,
      "depends_on": [
        "s02-dry"
      ],
      "inputs": [
        "al-s10876-008-0181-x-tio2-nanoparticles-annealed-at-300c-3--after-s02-dry"
      ],
      "outputs": [
        "al-s10876-008-0181-x-tio2-nanoparticles-annealed-at-300c-3--after-s03-calcinate"
      ],
      "parameters": {
        "temperature": {
          "value": 300,
          "minimum": null,
          "maximum": null,
          "unit": "degC",
          "status": "reported",
          "approximate": false,
          "qualifier": "",
          "basis": "",
          "raw_text": "300 °C",
          "evidence": [
            {
              "source_id": "al-s10876-008-0181-x",
              "locator": "Main PDF p.2"
            }
          ],
          "derivation": null
        },
        "duration": {
          "value": 3,
          "minimum": null,
          "maximum": null,
          "unit": "h",
          "status": "reported",
          "approximate": false,
          "qualifier": "",
          "basis": "",
          "raw_text": "3 h",
          "evidence": [
            {
              "source_id": "al-s10876-008-0181-x",
              "locator": "Main PDF p.2"
            }
          ],
          "derivation": null
        }
      },
      "environment": {
        "value": null,
        "status": "not_reported",
        "evidence": [],
        "note": ""
      },
      "endpoint": {
        "value": null,
        "status": "not_reported",
        "evidence": [],
        "note": ""
      },
      "retained_fraction": null,
      "description": "Calcinate the powder",
      "evidence": [
        {
          "source_id": "al-s10876-008-0181-x",
          "locator": "Main PDF p.2"
        }
      ]
    }
  ],
  "condition_options": [],
  "products": [
    {
      "sample_id": "al-s10876-008-0181-x-tio2-nanoparticles-annealed-at-300c-3--product",
      "source_sample_label": "TiO2 nanoparticles (annealed at 300°C)",
      "batch_id": null,
      "material_state_id": "al-s10876-008-0181-x-tio2-nanoparticles-annealed-at-300c-3--after-s03-calcinate",
      "parent_sample_id": null,
      "composition": {
        "value": "TiO2",
        "status": "reported",
        "evidence": [
          {
            "source_id": "al-s10876-008-0181-x",
            "locator": "Main PDF p.2"
          }
        ],
        "note": ""
      },
      "phase": {
        "value": "anatase",
        "status": "reported",
        "evidence": [
          {
            "source_id": "al-s10876-008-0181-x",
            "locator": "Main PDF p.3"
          }
        ],
        "note": ""
      },
      "morphology": {
        "value": null,
        "status": "not_reported",
        "evidence": [],
        "note": ""
      },
      "surface": {
        "value": null,
        "status": "not_reported",
        "evidence": [],
        "note": ""
      },
      "recipe_link": "explicit",
      "link_evidence": [
        {
          "source_id": "al-s10876-008-0181-x",
          "locator": "Main PDF p.2"
        }
      ],
      "notes": [
        "Reactor: oven (Main PDF p.2).",
        "Reaction temperature: 300 degC (Main PDF p.2).",
        "Reaction time: 3 h (Main PDF p.2)."
      ]
    }
  ],
  "measurements": [
    {
      "id": "al-s10876-008-0181-x-tio2-nanoparticles-annealed-at-300c-3--size",
      "sample_id": "al-s10876-008-0181-x-tio2-nanoparticles-annealed-at-300c-3--product",
      "property": "crystallite_size",
      "technique": "XRD",
      "value": {
        "value": 6,
        "minimum": null,
        "maximum": null,
        "unit": "nm",
        "status": "reported",
        "approximate": false,
        "qualifier": "",
        "basis": "",
        "raw_text": "6 nm",
        "evidence": [
          {
            "source_id": "al-s10876-008-0181-x",
            "locator": "Main PDF p.3"
          }
        ],
        "derivation": null
      },
      "conditions": "",
      "derives_from": [],
      "evidence": [
        {
          "source_id": "al-s10876-008-0181-x",
          "locator": "Main PDF p.3"
        }
      ]
    }
  ],
  "structure_assets": [],
  "quality": {
    "review_status": "source_extracted",
    "review_scope": "Processed by two separate local-model extraction passes and the owner-calibrated CHECK V5. Chemical names and steps may be retained through source-quote support under that CHECK; numerical fields still require agreement between the two passes. It has not been independently audited.",
    "missing_fields": [
      "Shape not reported in the extracted text.",
      "Ligand not reported in the extracted text.",
      "Atmosphere not reported in the extracted text.",
      "Amount of ethanol not reported in the extracted text.",
      "Amount of water not reported in the extracted text."
    ],
    "conflicts": [],
    "requested_tasks": [],
    "experimental_outcome": "reported_product"
  },
  "context_links": [],
  "collection": "reviewed_literature",
  "reader_role": "synthesis_route"
}

File: data/records/al-s10876-008-0181-x-tio2-nanoparticles-annealed-at-350c-4.json
{
  "schema_version": "1.3.0",
  "record_id": "al-s10876-008-0181-x-tio2-nanoparticles-annealed-at-350c-4",
  "revision": 3,
  "record_type": "literature_protocol",
  "title": "A. Manivannan et al. (2008): TiO2 nanoparticles (annealed at 350°C)",
  "material": {
    "formula": "TiO2",
    "family": "TiO2 nanocrystals",
    "elements": [
      "Ti",
      "O"
    ],
    "components": [
      "TiO2"
    ],
    "architecture": "single_material"
  },
  "method": "Hydrolysis",
  "sources": [
    {
      "id": "al-s10876-008-0181-x",
      "doi": "10.1007/s10876-008-0181-x",
      "title": "Synthesis of Nanocrystalline TiO2 Particles and Their Structural Characteristics",
      "authors": "A. Manivannan; G. Glaspell; P. Dutta",
      "year": 2008,
      "url": "https://doi.org/10.1007/s10876-008-0181-x",
      "main_status": "main text read by the extraction pipeline",
      "si_status": "supporting information not read",
      "reuse_status": "bibliographic citation and extracted values only"
    }
  ],
  "lineage": {
    "source_group": "al-s10876-008-0181-x",
    "recipe_family": "al-s10876-008-0181-x-tio2-nanoparticles-annealed-at-350c-4",
    "parent_record_id": null,
    "batch_id": null,
    "duplicate_of": null
  },
  "intended_target": {
    "composition": {
      "value": "TiO2",
      "status": "reported",
      "evidence": [
        {
          "source_id": "al-s10876-008-0181-x",
          "locator": "Main PDF p.2"
        }
      ],
      "note": ""
    },
    "phase": {
      "value": "anatase",
      "status": "reported",
      "evidence": [
        {
          "source_id": "al-s10876-008-0181-x",
          "locator": "Main PDF p.3"
        }
      ],
      "note": ""
    },
    "size": {
      "value": 10,
      "minimum": null,
      "maximum": null,
      "unit": "nm",
      "status": "reported",
      "approximate": false,
      "qualifier": "",
      "basis": "",
      "raw_text": "10 nm",
      "evidence": [
        {
          "source_id": "al-s10876-008-0181-x",
          "locator": "Main PDF p.3"
        }
      ],
      "derivation": null
    },
    "morphology": {
      "value": null,
      "status": "not_reported",
      "evidence": [],
      "note": ""
    }
  },
  "materials": [
    {
      "id": "al-s10876-008-0181-x-tio2-nanoparticles-annealed-at-350c-4--titanium-isopropoxide",
      "name": "titanium isopropoxide",
      "formula": null,
      "role": "metal_precursor",
      "stage": "synthesis",
      "identity": {
        "pubchem_cid": null,
        "smiles": null
      },
      "quantities": {
        "concentration": {
          "value": 0.15,
          "minimum": null,
          "maximum": null,
          "unit": "M",
          "status": "reported",
          "approximate": false,
          "qualifier": "",
          "basis": "",
          "raw_text": "0.15 M",
          "evidence": [
            {
              "source_id": "al-s10876-008-0181-x",
              "locator": "Main PDF p.2"
            }
          ],
          "derivation": null
        }
      },
      "notes": [],
      "evidence": [
        {
          "source_id": "al-s10876-008-0181-x",
          "locator": "Main PDF p.2"
        }
      ]
    },
    {
      "id": "al-s10876-008-0181-x-tio2-nanoparticles-annealed-at-350c-4--ethanol",
      "name": "ethanol",
      "formula": null,
      "role": "solvent",
      "stage": "synthesis",
      "identity": {
        "pubchem_cid": null,
        "smiles": null
      },
      "quantities": {},
      "notes": [],
      "evidence": [
        {
          "source_id": "al-s10876-008-0181-x",
          "locator": "Main PDF p.2"
        }
      ]
    },
    {
      "id": "al-s10876-008-0181-x-tio2-nanoparticles-annealed-at-350c-4--water",
      "name": "water",
      "formula": null,
      "role": "reagent",
      "stage": "synthesis",
      "identity": {
        "pubchem_cid": null,
        "smiles": null
      },
      "quantities": {
        "volume": {
          "value": 10,
          "minimum": null,
          "maximum": null,
          "unit": "mL",
          "status": "reported",
          "approximate": false,
          "qualifier": "",
          "basis": "",
          "raw_text": "10 mL",
          "evidence": [
            {
              "source_id": "al-s10876-008-0181-x",
              "locator": "Main PDF p.2"
            }
          ],
          "derivation": null
        }
      },
      "notes": [],
      "evidence": [
        {
          "source_id": "al-s10876-008-0181-x",
          "locator": "Main PDF p.2"
        }
      ]
    }
  ],
  "stocks": [],
  "material_states": [
    {
      "id": "al-s10876-008-0181-x-tio2-nanoparticles-annealed-at-350c-4--after-s01-add",
      "name": "mixture after step 1",
      "kind": "reaction_batch",
      "parent_ids": [
        "al-s10876-008-0181-x-tio2-nanoparticles-annealed-at-350c-4--titanium-isopropoxide",
        "al-s10876-008-0181-x-tio2-nanoparticles-annealed-at-350c-4--ethanol"
      ]
    },
    {
      "id": "al-s10876-008-0181-x-tio2-nanoparticles-annealed-at-350c-4--after-s02-dry",
      "name": "mixture after step 2",
      "kind": "reaction_batch",
      "parent_ids": [
        "al-s10876-008-0181-x-tio2-nanoparticles-annealed-at-350c-4--after-s01-add"
      ]
    },
    {
      "id": "al-s10876-008-0181-x-tio2-nanoparticles-annealed-at-350c-4--after-s03-calcinate",
      "name": "product as isolated",
      "kind": "product",
      "parent_ids": [
        "al-s10876-008-0181-x-tio2-nanoparticles-annealed-at-350c-4--after-s02-dry"
      ]
    }
  ],
  "operations": [
    {
      "id": "s01-add",
      "action": "add",
      "label": "Add water dropwise to titanium isopropoxide solution",
      "stage": "synthesis",
      "branch": "",
      "optional": false,
      "depends_on": [],
      "inputs": [
        "al-s10876-008-0181-x-tio2-nanoparticles-annealed-at-350c-4--titanium-isopropoxide",
        "al-s10876-008-0181-x-tio2-nanoparticles-annealed-at-350c-4--ethanol"
      ],
      "outputs": [
        "al-s10876-008-0181-x-tio2-nanoparticles-annealed-at-350c-4--after-s01-add"
      ],
      "parameters": {},
      "environment": {
        "value": null,
        "status": "not_reported",
        "evidence": [],
        "note": ""
      },
      "endpoint": {
        "value": null,
        "status": "not_reported",
        "evidence": [],
        "note": ""
      },
      "retained_fraction": null,
      "description": "Add water dropwise to titanium isopropoxide solution",
      "evidence": [
        {
          "source_id": "al-s10876-008-0181-x",
          "locator": "Main PDF p.2"
        }
      ]
    },
    {
      "id": "s02-dry",
      "action": "dry",
      "label": "Dry the solution in an oven",
      "stage": "workup",
      "branch": "",
      "optional": false,
      "depends_on": [
        "s01-add"
      ],
      "inputs": [
        "al-s10876-008-0181-x-tio2-nanoparticles-annealed-at-350c-4--after-s01-add"
      ],
      "outputs": [
        "al-s10876-008-0181-x-tio2-nanoparticles-annealed-at-350c-4--after-s02-dry"
      ],
      "parameters": {
        "temperature": {
          "value": 80,
          "minimum": null,
          "maximum": null,
          "unit": "degC",
          "status": "reported",
          "approximate": false,
          "qualifier": "",
          "basis": "",
          "raw_text": "80 °C",
          "evidence": [
            {
              "source_id": "al-s10876-008-0181-x",
              "locator": "Main PDF p.2"
            }
          ],
          "derivation": null
        }
      },
      "environment": {
        "value": null,
        "status": "not_reported",
        "evidence": [],
        "note": ""
      },
      "endpoint": {
        "value": null,
        "status": "not_reported",
        "evidence": [],
        "note": ""
      },
      "retained_fraction": null,
      "description": "Dry the solution in an oven",
      "evidence": [
        {
          "source_id": "al-s10876-008-0181-x",
          "locator": "Main PDF p.2"
        }
      ]
    },
    {
      "id": "s03-calcinate",
      "action": "calcinate",
      "label": "Calcinate the powder",
      "stage": "synthesis",
      "branch": "",
      "optional": false,
      "depends_on": [
        "s02-dry"
      ],
      "inputs": [
        "al-s10876-008-0181-x-tio2-nanoparticles-annealed-at-350c-4--after-s02-dry"
      ],
      "outputs": [
        "al-s10876-008-0181-x-tio2-nanoparticles-annealed-at-350c-4--after-s03-calcinate"
      ],
      "parameters": {
        "temperature": {
          "value": 350,
          "minimum": null,
          "maximum": null,
          "unit": "degC",
          "status": "reported",
          "approximate": false,
          "qualifier": "",
          "basis": "",
          "raw_text": "350 °C",
          "evidence": [
            {
              "source_id": "al-s10876-008-0181-x",
              "locator": "Main PDF p.2"
            }
          ],
          "derivation": null
        },
        "duration": {
          "value": 3,
          "minimum": null,
          "maximum": null,
          "unit": "h",
          "status": "reported",
          "approximate": false,
          "qualifier": "",
          "basis": "",
          "raw_text": "3 h",
          "evidence": [
            {
              "source_id": "al-s10876-008-0181-x",
              "locator": "Main PDF p.2"
            }
          ],
          "derivation": null
        }
      },
      "environment": {
        "value": null,
        "status": "not_reported",
        "evidence": [],
        "note": ""
      },
      "endpoint": {
        "value": null,
        "status": "not_reported",
        "evidence": [],
        "note": ""
      },
      "retained_fraction": null,
      "description": "Calcinate the powder",
      "evidence": [
        {
          "source_id": "al-s10876-008-0181-x",
          "locator": "Main PDF p.2"
        }
      ]
    }
  ],
  "condition_options": [],
  "products": [
    {
      "sample_id": "al-s10876-008-0181-x-tio2-nanoparticles-annealed-at-350c-4--product",
      "source_sample_label": "TiO2 nanoparticles (annealed at 350°C)",
      "batch_id": null,
      "material_state_id": "al-s10876-008-0181-x-tio2-nanoparticles-annealed-at-350c-4--after-s03-calcinate",
      "parent_sample_id": null,
      "composition": {
        "value": "TiO2",
        "status": "reported",
        "evidence": [
          {
            "source_id": "al-s10876-008-0181-x",
            "locator": "Main PDF p.2"
          }
        ],
        "note": ""
      },
      "phase": {
        "value": "anatase",
        "status": "reported",
        "evidence": [
          {
            "source_id": "al-s10876-008-0181-x",
            "locator": "Main PDF p.3"
          }
        ],
        "note": ""
      },
      "morphology": {
        "value": null,
        "status": "not_reported",
        "evidence": [],
        "note": ""
      },
      "surface": {
        "value": null,
        "status": "not_reported",
        "evidence": [],
        "note": ""
      },
      "recipe_link": "explicit",
      "link_evidence": [
        {
          "source_id": "al-s10876-008-0181-x",
          "locator": "Main PDF p.2"
        }
      ],
      "notes": [
        "Reactor: oven (Main PDF p.2).",
        "Reaction temperature: 350 degC (Main PDF p.2).",
        "Reaction time: 3 h (Main PDF p.2)."
      ]
    }
  ],
  "measurements": [
    {
      "id": "al-s10876-008-0181-x-tio2-nanoparticles-annealed-at-350c-4--size",
      "sample_id": "al-s10876-008-0181-x-tio2-nanoparticles-annealed-at-350c-4--product",
      "property": "crystallite_size",
      "technique": "XRD",
      "value": {
        "value": 10,
        "minimum": null,
        "maximum": null,
        "unit": "nm",
        "status": "reported",
        "approximate": false,
        "qualifier": "",
        "basis": "",
        "raw_text": "10 nm",
        "evidence": [
          {
            "source_id": "al-s10876-008-0181-x",
            "locator": "Main PDF p.3"
          }
        ],
        "derivation": null
      },
      "conditions": "",
      "derives_from": [],
      "evidence": [
        {
          "source_id": "al-s10876-008-0181-x",
          "locator": "Main PDF p.3"
        }
      ]
    }
  ],
  "structure_assets": [],
  "quality": {
    "review_status": "source_extracted",
    "review_scope": "Processed by two separate local-model extraction passes and the owner-calibrated CHECK V6. Chemical names and steps may be retained through source-quote support under that CHECK; Only approved numeric fields can be kept from one pass with contiguous source-quote support and no conflicting value in the other pass; all other numeric fields require agreement. It has not been independently audited.",
    "missing_fields": [
      "Shape not reported in the extracted text.",
      "Ligand not reported in the extracted text.",
      "Atmosphere not reported in the extracted text.",
      "Amount of ethanol not reported in the extracted text.",
      "Amount of water not reported in the extracted text."
    ],
    "conflicts": [],
    "requested_tasks": [],
    "experimental_outcome": "reported_product"
  },
  "context_links": [],
  "collection": "reviewed_literature",
  "reader_role": "synthesis_route"
}
